Repository: cafast-acc/californiafastener-com

# California Fastener — marketing site

Rebuild of [californiafastener.com](https://californiafastener.com), a Bay Area
industrial-fastener distributor and CNC machining shop (Vacaville, CA, est. 1970).

## Stack

- **Next.js 16** (App Router, Turbopack) on **Vercel**
- **TypeScript** + **Tailwind CSS v4**
- **Inter** + **JetBrains Mono** via `next/font` — substituted for SF Pro
  (no SF Pro license; flagged in the design handoff)
- **Sanity v3** for the Field Notes blog and (later) editable product-page
  content
- **Jotform** for the quote flow and other forms — embeds get restyled in place
  rather than rebuilt as custom React forms

## Layout

```
design/                The Claude Design HTML/CSS handoff. Canonical reference
                       for tokens, copy, and component structure. Do not edit
                       to change the production site — port pages out of here
                       into src/app instead.
public/assets/         Brand mark, product renders, customer logos, photography,
                       and the 26 markdown specs that drive the spec library.
src/
  app/                 App Router routes. One folder per page.
  components/          CfNav, CfFooter (server), Img + SpecBuilderTrigger
                       (client islands).
  styles/              cf-tokens.css, cf-shared.css (canonical, lifted from
                       design/), and per-page modules like cf-homepage.css and
                       cf-anchor-bolts.css.
```

`src/styles/cf-tokens.css` and `cf-shared.css` are the single source of truth
for design tokens and component classes (`.cf-pill`, `.cf-nav`, etc.). They were
copied from `design/colors_and_type.css` and `design/_shared.css` with asset
paths rewritten to `/assets/...`. Don't reinvent these classes — use them in JSX.

## Local dev

```sh
npm install
npm run dev
```

The Claude Preview launch config (`.claude/launch.json`) wires this up for the
embedded preview. Pin Turbopack's workspace root via `next.config.ts` —
otherwise it walks up the filesystem looking for the nearest lockfile and gets
the wrong directory on machines with stray `package-lock.json` files in `$HOME`.

## Deployment

Auto-deploy on push to `master` via the GitHub → Vercel integration. Project:
[`california-fastener/cafastdotcom2026-2`](https://vercel.com/california-fastener).

## Pages

| Route | Status |
| --- | --- |
| `/` (homepage) | Ported |
| `/anchor-bolts` | Ported |
| `/structural-fasteners`, `/industrial-fasteners`, `/stud-bolts-threaded-rod`, `/u-bolts`, `/stainless-steel-fasteners`, `/silicon-bronze`, `/hollo-bolt`, `/hollo-bolt-selector` | Pending |
| `/cnc-machining` | Pending |
| `/spec-library`, `/spec-builder` | Pending (need spec content + interactive logic) |
| `/industries/*` | Pending |
| `/quote` | Pending (Jotform — defer until form is set up) |
| `/blog` (Field Notes) | Ported — Sanity v3 backend, Studio at `/studio`. See HANDOFF.md for env setup. |

## Open caveats from the handoff

- **Imagery is placeholder.** Hero/CNC/industries images pull from Unsplash
  and Squarespace CDNs with `Img` (the client `<img>` wrapper) hiding broken
  loads. Replace with owned assets before launch.
- **Fonts will shift slightly** because Inter is not SF Pro. Acceptable in
  early dev; revisit if SF Pro gets licensed.
- **Mobile <980px is unstyled** per the handoff. Breakpoints below 980px
  need framework-level work; the design defends desktop only.

File: content/spec-library/asme-b1-13m.md
# ASME B1.13M — Metric Screw Threads (M Profile)

> **At a glance:** B1.13M is the metric counterpart to B1.1 — the thread-geometry standard behind every M-designated bolt, from M3 machine screws to M72 wind turbine anchors. The spec harmonizes with ISO 68-1 and ISO 965, so a bolt made to B1.13M is interchangeable with an ISO/DIN metric bolt of the same size and class. The tolerance system looks different from inch practice (6g and 6H instead of 2A and 2B), but the concept is the same: external and internal thread tolerances together define how tight or loose the assembly fits.

**Category:** Thread Standard · Metric
**Applies to:** All metric-series threaded fasteners (bolts, studs, nuts, tapped holes)
**Industries:** Automotive, European and Asian OEM, global industrial, aerospace metric

---

## Scope

ASME B1.13M covers metric screw threads of the M profile — the standard 60° thread used across the modern metric fastener system. It defines thread form, basic dimensions, standard pitches, tolerance classes, and designation conventions. The spec aligns with ISO 68-1 (thread profile) and ISO 965 (tolerances), making B1.13M threads interchangeable with threads made to the corresponding ISO standards.

## Thread designation — how to read it

A standard metric callout:

**M10 × 1.5 - 6g**

- **M** — metric thread profile
- **10** — nominal diameter in mm (10.00 mm)
- **× 1.5** — pitch in mm (1.5 mm between adjacent thread peaks)
- **6g** — tolerance class (6 = grade, g = position, external thread)

For internal threads (tapped holes, nuts):

**M10 × 1.5 - 6H**

Same thread, same size, mating internal. Lowercase letter = external, uppercase = internal.

If no pitch is shown ("M10"), coarse pitch is assumed. Coarse pitch is the default on engineering drawings.

## Coarse vs fine pitches

Unlike inch threads where UNC and UNF are distinct series with memorable TPI values, metric threads use explicit pitch numbers:

| Diameter | Coarse pitch | Common fine pitches |
|---|---|---|
| M3 | 0.5 | 0.35 |
| M4 | 0.7 | 0.5 |
| M5 | 0.8 | — |
| M6 | 1.0 | 0.75 |
| M8 | 1.25 | 1.0 |
| M10 | 1.5 | 1.25, 1.0 |
| M12 | 1.75 | 1.5, 1.25 |
| M14 | 2.0 | 1.5 |
| M16 | 2.0 | 1.5 |
| M20 | 2.5 | 1.5 |
| M24 | 3.0 | 2.0 |
| M30 | 3.5 | 2.0 |
| M36 | 4.0 | 3.0 |

**Always confirm pitch.** "M10" alone implies coarse pitch 1.5, but drawings for automotive and aerospace applications frequently call out M10×1.25 fine pitch — and these are not interchangeable. A coarse-pitch bolt will not thread into a fine-pitch nut.

## Thread form geometry

B1.13M thread profile is identical to ISO 68-1:

- **Thread angle (included):** 60°
- **Fundamental triangle height (H):** 0.866025 × pitch
- **Thread working height:** 5/8 × H = 0.541266 × pitch
- **Crest and root truncation:** rounded or flat per the specific form

MJ is the metric counterpart to UNJ — a controlled-radius root profile for enhanced fatigue life in aerospace.

## Tolerance classes — the metric fit system

Metric thread tolerance is described by two characters: a **tolerance grade** (number, 3 through 9) and a **tolerance position** (letter, e/f/g/h for external or E/F/G/H for internal).

### External thread positions (lowercase)

- **e** — large fundamental allowance (looser fit)
- **f** — medium allowance
- **g** — small allowance (the default for most commercial production)
- **h** — zero allowance (tightest, for precision applications)

### Internal thread positions (uppercase)

- **G** — small allowance
- **H** — zero allowance (standard commercial)

### Tolerance grades (tighter as number decreases)

Grade 3 is the tightest (precision); grade 9 is the loosest. Grade 6 is the standard commercial production grade for both external and internal threads.

### Common tolerance class combinations

| External × Internal | Character | Typical use |
|---|---|---|
| **6g / 6H** | Standard commercial | Default; most bolts and nuts |
| **6g / 7H** | Moderate clearance | Assembly under tight conditions |
| **4g6g / 5H6H** | Precision | Aerospace, tight fit |
| **8g / 7H** | Loose | Field assembly, tolerance to damage |

**The important pair to remember: 6g / 6H is the default.** Unless a drawing specifies otherwise, metric bolts and nuts are made to this tolerance class.

## B1.13M vs B1.1 fit class conceptual comparison

While the systems differ in notation, they correspond:

| Inch (B1.1) | Metric (B1.13M) | Concept |
|---|---|---|
| 1A / 1B | 8g / 7H or 8g / 8H | Loose fit |
| **2A / 2B** | **6g / 6H** | Standard commercial |
| 3A / 3B | 4g6g / 5H6H or 4h / 5H | Precision |

Not identical, but operationally equivalent in most engineering contexts.

## Coatings and thread fit

Same principles as inch threads: coatings add material to thread flanks and require tolerance consideration.

- **Plain (uncoated):** standard 6g/6H fits without modification
- **Zinc electroplating (light):** usually fits 6g/6H acceptably
- **Hot-dip galvanizing:** typically requires 6az (external) or 7H tap (internal) to accommodate coating thickness
- **Zinc-flake coatings:** usually fit 6g/6H acceptably

## Pitch diameter gauging

Like inch threads, metric thread fit is governed by pitch diameter. ISO 1502 and ANSI/ASME B1.16M cover gauging of metric threads:

- Go / no-go plug gauges for internal threads
- Go / no-go ring gauges for external threads
- Three-wire measurement for precision applications

## Applications

- All metric threaded fasteners (automotive, European and Asian OEM, global industrial)
- Metric tapped holes in machined components
- European-spec construction and industrial equipment
- Global aerospace using metric standards
- Any fastener whose designation begins with "M"

## Related specifications

- **ISO 68-1** — Metric thread profile (basis for B1.13M)
- **ISO 965-1 / 965-2** — Metric thread tolerances (basis for B1.13M tolerance tables)
- **B1.1** — Inch-series thread counterpart
- **B1.20.1** — NPT pipe threads (not metric)
- **B1.16M** — Metric thread gauging
- **ISO 898-1 / F568M** — Metric property classes for bolts
- **ISO 898-2 / F836M** — Metric property classes for nuts

## Documentation

California Fastener stocks fasteners manufactured to B1.13M / ISO 965 thread requirements in all standard diameters, coarse and fine pitches, and tolerance classes. Thread gauging documentation available on request for precision applications.

File: content/spec-library/asme-b1-20-1.md
# ASME B1.20.1 — Pipe Threads, General Purpose (Inch) — NPT

> **At a glance:** NPT is the tapered pipe thread used throughout US plumbing, process piping, and industrial fluid connections. Unlike the straight threads on bolts, NPT threads are cut at a 1-in-16 taper — the diameter gets smaller along the length. When screwed together, the tapering threads wedge against each other and create a pressure-tight seal. Thread sealant (PTFE tape or pipe dope) fills the small remaining helical gap. NPT is everywhere you'd connect a pipe, valve, fitting, or gauge, but it's not used on bolts — the taper and sealing behavior don't suit bolted joints.

**Category:** Thread Standard · Pipe Threads
**Applies to:** Pipe, fittings, valves, threaded ports
**Industries:** Process piping, plumbing, industrial fluid handling, instrumentation

---

## Scope

ASME B1.20.1 specifies the thread form, dimensions, allowances, and gauging for American National Standard Pipe Threads in inch sizes. The spec covers two primary forms:

- **NPT** — National Pipe Taper — the workhorse pressure-tight sealing thread
- **NPSM, NPSC, NPSH** — straight pipe threads for specific non-sealing applications (mechanical joints)

NPT is the dominant callout. When a drawing says "1/4 NPT," it almost always means tapered, sealing pipe thread.

## Thread geometry — what makes NPT different

NPT threads are distinctive because the thread axis is along a cone, not a cylinder:

- **Taper angle:** 1° 47' 24" (measured between thread axis and pipe OD)
- **Taper ratio:** 1 in 16 on diameter — diameter changes 1/16" per inch of length, or 3/4" per foot
- **Thread profile:** 60° included angle (same as Unified)
- **Crest and root:** flat, truncated from the fundamental triangle

The taper is the defining feature. As two NPT parts are assembled, the tapered external thread wedges tighter into the tapered internal thread, creating interference between the flanks. The interference is what seals.

## Nominal size vs actual size

A confusing point about NPT: the nominal size is **not** the thread diameter. "1/2 NPT" doesn't mean a half-inch thread. It references the approximate ID of a schedule 40 pipe that would carry this thread.

| Nominal size | Actual OD at thread start | TPI |
|---|---|---|
| 1/8 NPT | 0.405" | 27 |
| 1/4 NPT | 0.540" | 18 |
| 3/8 NPT | 0.675" | 18 |
| 1/2 NPT | 0.840" | 14 |
| 3/4 NPT | 1.050" | 14 |
| 1 NPT | 1.315" | 11-1/2 |
| 1-1/4 NPT | 1.660" | 11-1/2 |
| 1-1/2 NPT | 1.900" | 11-1/2 |
| 2 NPT | 2.375" | 11-1/2 |
| 2-1/2 NPT | 2.875" | 8 |
| 3 NPT | 3.500" | 8 |
| 4 NPT | 4.500" | 8 |

A 1/2 NPT thread is cut on a pipe that is 0.840" OD (the actual thread OD is slightly smaller because of the taper).

## How NPT seals

NPT sealing happens through mechanical interference at the thread flanks, not on the crest or root. When a fitting is tightened:

1. Threads engage and begin to taper inward
2. Flank interference develops at a few thread turns past hand-tight
3. Further tightening compresses and deforms the metal at the flanks
4. Small helical leak paths remain at the crests and roots — these are filled by sealant

**Thread sealant is essentially always required.** PTFE tape (plumber's tape) and pipe dope (anaerobic or non-hardening paste) fill the remaining helical gap. An NPT joint assembled dry will usually leak under pressure.

## Engagement — how many turns?

Per B1.20.1, hand-tight engagement for pipe thread is roughly 4–5 turns for most sizes, plus an additional 2–3 turns wrench-tight. A properly-made NPT joint shows visible thread still exposed at the fitting hub — the pipe thread doesn't run out completely into the fitting.

Over-tightening is a common failure mode:

- **Under-tightened:** leaks at the thread seal
- **Properly tightened:** 2–3 turns past hand-tight
- **Over-tightened:** fitting cracks or pipe splits, especially in cast iron and brass fittings

## NPSM, NPSC, NPSH — straight pipe threads

Three variants of pipe thread dimensions on straight (non-tapered) threads:

- **NPSM** (Straight Mechanical) — mechanical joint only, no sealing. Used for union couplings, hose ends with O-rings, instruments with separate gaskets.
- **NPSC** (Straight for Couplings) — straight-thread coupling mating with NPT male. Sealing is between the tapered male thread and the straight female.
- **NPSH** (Straight for Hose) — hose fittings and hose couplings.

The straight variants are not pressure-tight without a separate sealing method (O-ring, gasket, tapered mate). NPT stays the sealing thread of choice for direct pressure connections.

## NPTF — dryseal pipe thread

**NPTF** (National Pipe Thread, Dryseal) is a tighter-tolerance variant covered by ASME B1.20.3. Unlike NPT, NPTF is designed to seal without thread sealant through crush-fit at thread crests and roots as well as flanks. Used in hydraulic connections and high-pressure systems where sealant contamination is a concern.

NPTF is backward-compatible with NPT threads in most cases (an NPTF male will mate with an NPT female, though sealing is less reliable than NPTF-to-NPTF). NPTF is the correct callout for hydraulic and critical-sealing applications.

## Metric pipe thread — BSPT and BSPP

Outside North America, metric pipe threads use British Standard systems:

- **BSPT** (British Standard Pipe Tapered) — similar concept to NPT but with 55° thread angle (Whitworth) rather than 60°
- **BSPP** (British Standard Pipe Parallel) — straight thread equivalent

**NPT and BSPT are NOT interchangeable.** The thread angles are different, and while they may partially engage, they cannot seal reliably. Always confirm whether a fitting is NPT or BSPT before assembly.

## Thread sealant choices

Different sealants have different performance profiles:

- **PTFE tape (plumber's tape):** universal, inexpensive, compatible with most fluids. Use 2-4 wraps clockwise (looking at male thread tip) to avoid unwinding during assembly.
- **Pipe dope (hardening or non-hardening paste):** better for gas service, higher temperatures, and larger threads. Non-hardening varieties allow disassembly; hardening varieties create a stronger seal but resist disassembly.
- **Anaerobic thread sealants (Loctite 565, etc.):** cure in the absence of air; provide gas- and liquid-tight sealing; good for vibration resistance.
- **PTFE + sealant combinations:** some installers apply tape then dope for redundancy; generally unnecessary and can cause issues with dose control.

## Applications

- Plumbing water supply and drain lines
- Process piping in refineries, chemical plants, and process industries
- Compressed air and pneumatic systems
- Hydraulic system connections (NPTF preferred)
- Instrument connections (gauges, pressure transducers, valves)
- Fire protection piping
- HVAC gas and refrigerant lines

## Applications NPT is NOT for

- **Bolted joints.** NPT is a sealing thread, not a structural thread.
- **High-pressure hydraulics.** NPTF preferred; SAE straight-thread O-ring ports are better still.
- **Metric-standard piping.** Use BSPT or DIN equivalents.
- **Precision mechanical connections.** Use straight threads with gaskets or O-rings.

## Related specifications

- **B1.20.3** — NPTF (Dryseal) pipe threads
- **B1.1** — Straight thread counterpart (bolts and screws)
- **B1.13M** — Metric threads (straight, not pipe)
- **ISO 7-1** — BSPT (metric parallel equivalent: ISO 228)
- **SAE J1926** — O-ring face seal ports (precision hydraulic alternative)

## Documentation

California Fastener does not produce pipe or pipe fittings as a primary product; this page exists as a technical reference for engineers and specifiers navigating fastener and piping specifications together. For pipe fittings and tapped port hardware with NPT threads, see California Fastener's custom machining capability — tapped flanges, threaded stand-offs, and threaded bosses are frequently produced on the UMC-750 and ST-28Y for customer-specific applications.

File: content/spec-library/din-931.md
# DIN 931 / ISO 4014 — Metric Hex Head Bolts, Partial Thread

> **At a glance:** DIN 931 (now ISO 4014) is the dimensional standard for partially-threaded metric hex head bolts in sizes M6 through M64. It defines the geometry only — the head dimensions, shank length, thread length, and tolerances. It does **not** specify material or strength; pair it with ISO 898-1 (or ISO 3506 for stainless) to nail down the mechanical properties.

**Category:** Bolt Specification · Metric · Dimensional
**Applies to:** M6 – M64 hex head bolts with a plain (unthreaded) shank between the head and threads
**Typical pairing:** ISO 898-1 (carbon / alloy) or ISO 3506 (stainless) for material; DIN 934 / ISO 4032 hex nuts; ISO 7089 / DIN 125 flat washers
**Industries:** Manufacturing, automotive, machinery, European and Asian OEM, anywhere drawings are dimensioned in metric

---

## Scope

DIN 931 (the German national standard) was adopted as ISO 4014 with no functional changes — most current drawings reference one or the other interchangeably. The standard covers metric hex head bolts in sizes M1.6 through M64 in product grades A, B, and C. Grade A is tighter tolerance for smaller diameters; Grade B is looser; Grade C is the rough industrial pattern.

The defining feature is **partial thread**: the bolt has an unthreaded shank between the bearing surface of the head and the start of the threads. This is for shear-loaded joints where the unthreaded shank crosses the shear plane — preventing thread bearing from compromising the joint.

For a **fully-threaded** metric hex bolt (no shoulder), use DIN 933 / ISO 4017 instead.

## How to read the callout

A typical callout looks like:

```
ISO 4014 - M16 × 80 - 8.8 - HDG
```

This decodes as:
- **ISO 4014** — DIN 931 / ISO 4014 hex head bolt, partial thread
- **M16** — 16 mm nominal diameter (coarse pitch implied: M16 × 2.0)
- **80** — 80 mm nominal length
- **8.8** — ISO 898-1 property class (≈ SAE Grade 5)
- **HDG** — hot-dip galvanized

The thread length (b) is determined from a table keyed off diameter and length — not called out separately. For an M16 × 80 bolt, b = 38 mm; the remaining 42 mm is unthreaded shank.

## When to use partial vs full thread

| Joint type | Use |
|---|---|
| Shear-loaded (lateral force across the joint) | DIN 931 (partial thread) — keeps threads out of the shear plane |
| Tension-loaded (joint clamp force only) | Either; DIN 933 (full thread) is often cheaper and stocked deeper |
| Joints where the shank does double duty as a dowel | DIN 931 — the shoulder gives a clean shear surface |
| Long bolts where thread engagement length matters | DIN 933 — full thread maximizes engagement |

## Common diameters and lengths stocked

We stock DIN 931 in **M6 through M30** in the most common length increments (5 mm steps below M16, 10 mm steps M16–M30). Property class 8.8 is the deepest stock; 10.9 is available in popular sizes; 12.9 is custom on most diameters.

For sizes above M30 (M36, M42, M48, M56, M64), expect a special-order lead time of 2–4 weeks. Property class 10.9 in those sizes is typical.

## Related specifications

- **ISO 898-1** — Mechanical properties for carbon and alloy steel; pair this with DIN 931 to specify material
- **ISO 3506** — Mechanical properties for stainless steel; pair with DIN 931 for stainless bolts
- **DIN 933 / ISO 4017** — Fully-threaded metric hex bolt (no shank shoulder)
- **DIN 934 / ISO 4032** — Matching metric hex nut

File: content/spec-library/din-934.md
# DIN 934 / ISO 4032 — Metric Hex Nuts, Standard Pattern

> **At a glance:** DIN 934 (now ISO 4032) is the dimensional standard for the everyday metric hex nut in sizes M1.6 through M64. Like DIN 931 for bolts, it defines geometry only — width across flats, height, tolerances. It does not specify material; pair with ISO 898-2 (carbon / alloy) or ISO 3506-2 (stainless) for the mechanical properties.

**Category:** Nut Specification · Metric · Dimensional
**Applies to:** M1.6 – M64 standard-pattern hex nuts (height ≈ 0.8 × nominal diameter)
**Typical pairing:** ISO 898-1 / DIN 931 bolts (matching material class); ISO 7089 flat washers
**Industries:** Manufacturing, automotive, machinery, European and Asian OEM, anywhere drawings are dimensioned in metric

---

## Scope

DIN 934 was adopted as ISO 4032 with the same dimensional rules — most current drawings reference one or the other interchangeably. The standard covers metric hex nuts in sizes M1.6 through M64 in product grades A and B (Grade A for smaller / tighter-tolerance applications; Grade B is the loose industrial pattern).

The "standard pattern" designation means the nut height is approximately 0.8 × nominal diameter (e.g. M16 nut height ≈ 13 mm). For applications needing greater thread engagement, use:

- **DIN 6334** / ISO 4033 — high (heavy) hex nut, height ≈ 1.0 × diameter
- **DIN 985** — nylon-insert lock nut (for vibration resistance)
- **DIN 6925** / ISO 7042 — all-metal prevailing-torque lock nut

## How to read the callout

```
ISO 4032 - M16 - 8 - HDG
```

This decodes as:
- **ISO 4032** — DIN 934 / ISO 4032 standard hex nut
- **M16** — 16 mm nominal diameter (coarse pitch unless explicitly fine)
- **8** — ISO 898-2 nut property class 8 (matched to bolt class 8.8 or lower)
- **HDG** — hot-dip galvanized

The nut property class is a single number (not the X.Y format used on bolts) — it specifies the proof load capability. Class 8 nuts can develop the full proof load of property class 8.8 bolts; class 10 nuts match 10.9 bolts.

## Bolt-to-nut matching

| Bolt class | Recommended nut class | Notes |
|---|---|---|
| 4.8, 5.8 | Class 5 | Carbon steel low-strength |
| 8.8 | **Class 8** | The most common pairing — galvanized or plain |
| 10.9 | **Class 10** | Higher-strength alloy steel |
| 12.9 | Class 12 | Specialty; often a heavy-pattern (DIN 6334) nut |
| Stainless A2-70 | Stainless A2-70 nut | Match the alloy and grade |
| Stainless A4-80 | Stainless A4-80 nut | Match the alloy and grade |

Mismatched pairings (e.g. class 5 nut on a 10.9 bolt) reduce joint strength to the lower of the two — a common field error in mixed metric inventories.

## Common sizes stocked

We stock DIN 934 standard hex nuts in **M3 through M30** in property classes 8 (galvanized and plain) and 10. Stainless is available in A2-70 and A4-70/80 in most popular sizes.

For sizes above M30, expect a 1–3 week lead time depending on alloy and finish.

## Related specifications

- **ISO 898-2** — Mechanical properties for carbon and alloy steel nuts (the material spec to pair with DIN 934)
- **ISO 3506-2** — Mechanical properties for stainless steel nuts
- **DIN 931 / ISO 4014** — Matching metric hex head bolt
- **DIN 6334 / ISO 4033** — Heavy (high) metric hex nut for higher-strength pairings

File: content/spec-library/iso-3506.md
# ISO 3506 — Mechanical Properties of Corrosion-Resistant Stainless Steel Fasteners

> **At a glance:** ISO 3506 is the international stainless-steel counterpart to ISO 898-1 — it specifies mechanical properties (tensile, yield, hardness) for stainless fasteners by alloy group and condition. The familiar designations like **A2-70** and **A4-80** come from this spec: A2 is the 304-class austenitic group, A4 is the 316-class molybdenum-bearing group, the number is the minimum tensile in 100 MPa increments. ISO 3506 is the metric counterpart to ASTM F593 (bolts) / F594 (nuts).

**Category:** Bolt & Nut Specification · Metric · Stainless · Material Properties
**Common groups stocked:** A2-70 · A4-70 · A4-80 · A5
**Typical pairing:** DIN 931 / ISO 4014 hex bolts and DIN 934 / ISO 4032 nuts in matching grade
**Industries:** Marine, food and pharma, water treatment, chemical processing, manufacturing where metric callouts are required

---

## Scope

ISO 3506 specifies mechanical properties — tensile, yield, hardness, ductility — for stainless steel fasteners (bolts, screws, studs, and nuts) in metric sizes. It is structured in multiple parts:

- **ISO 3506-1** — Bolts, screws, studs (the part most often referenced)
- **ISO 3506-2** — Nuts
- **ISO 3506-3** — Set screws and similar non-tensioned fasteners
- **ISO 3506-4** — Tapping screws

The standard does not specify dimensions; pair it with a dimensional spec (DIN 931, DIN 933, DIN 934, etc.) for the geometry.

## How to read a stainless callout

A typical stainless metric callout looks like:

```
ISO 3506-1 - M16 × 80 - A4-80
```

This decodes as:
- **ISO 3506-1** — bolt-grade stainless steel mechanical properties
- **M16 × 80** — 16 mm diameter × 80 mm length
- **A4** — austenitic stainless, molybdenum-bearing (≈ 316)
- **80** — minimum tensile strength = 800 MPa (≈ 116 ksi)

The letter-number pair after the size is what matters. Letter = alloy group; number × 100 = min tensile in MPa.

## Alloy groups

| Group | Material family | Approximate inch equivalent | Notes |
|---|---|---|---|
| **A1** | Free-machining austenitic | 303 | Improved machining; less corrosion resistance than A2 |
| **A2** | Standard austenitic | **304 / 18-8** | The everyday stainless; F593 Group 1 counterpart |
| **A3** | Stabilized austenitic | 321 / 347 | Niobium- or titanium-stabilized for elevated-temperature service |
| **A4** | Molybdenum-bearing austenitic | **316** | Marine and chloride service; F593 Group 2 counterpart |
| **A5** | Stabilized molybdenum austenitic | 316Ti / 316Nb | A4 with stabilization for above 800°F |
| **C1** | Martensitic | 410 | Hardenable; better strength but lower corrosion resistance |
| **C3** | Martensitic | 431 | Higher chromium martensitic |
| **C4** | Martensitic free-machining | 416 | Improved machining |
| **F1** | Ferritic | 430 | Magnetic; moderate corrosion resistance |

Most North American work uses **A2** and **A4** — they cover marine, food and pharma, water, and most chemical processing applications.

## Strength conditions (the number after the dash)

Within each alloy group, the strength is set by the cold-working condition:

| Condition | Code | A2 / A4 tensile range |
|---|---|---|
| Soft / annealed | **-50** | ≥ 500 MPa (≈ 73 ksi) |
| Cold-worked | **-70** | ≥ 700 MPa (≈ 102 ksi) — *the most common stock* |
| Strain-hardened (high-strength) | **-80** | ≥ 800 MPa (≈ 116 ksi) — A4 only in most stocks |
| Special | -100, -110 | Higher classes for specialized applications |

A2-70 and A4-70 are the dominant grades for general-purpose stainless work. **A4-80** is what you reach for when the joint needs both 316-grade chloride resistance and high tensile.

## When to use each grade

| Service condition | Recommended grade |
|---|---|
| General indoor / outdoor, low corrosion | A2-70 (304-class) |
| Marine, coastal, chloride exposure | **A4-70** (316-class) |
| Food, pharma, chemical with chlorides | A4-70 or A4-80 |
| High-strength + chloride resistance | **A4-80** |
| Sustained high temperature (>800°F) | A5 (stabilized A4) |
| Strength-critical, mild corrosion only | C1 / C3 (martensitic) — note: less corrosion-resistant than A-class |

## Related specifications

- **ASTM F593** — Inch-series stainless bolt counterpart (Groups 1, 2, 3 align loosely with A2, A4, A5)
- **ASTM F594** — Inch-series stainless nut counterpart
- **ISO 898-1** — Carbon and alloy steel mechanical properties (for non-stainless metric)
- **ISO 3506-2** — Companion nut specification

File: content/spec-library/iso-898-1.md
# ISO 898-1 — Mechanical Properties of Carbon and Alloy Steel Fasteners

> **At a glance:** ISO 898-1 is the international source document behind every metric "property class" callout — 4.6, 5.8, 8.8, 10.9, 12.9. It's the global counterpart to SAE J429 (US inch grades). The US adaptation, ASTM F568M, is harmonized with ISO 898-1 so that fasteners meeting either spec are mechanically interchangeable.

**Category:** Bolt Specification · Metric · Material Properties
**Common classes stocked:** 8.8 · 10.9 · 12.9
**Typical pairing:** DIN 931 / ISO 4014 hex bolts; DIN 934 / ISO 4032 nuts (matching class)
**Industries:** Manufacturing, automotive, European and Asian OEM, anywhere metric callouts dominate

---

## Scope

ISO 898-1 specifies the **mechanical properties** — tensile, yield, hardness, ductility, and specific Charpy / surface integrity tests — for bolts, screws, and studs in metric sizes manufactured from carbon and alloy steel. It does **not** specify dimensions; pair it with a dimensional spec like DIN 931 / ISO 4014 (hex head bolt, partial thread) or DIN 933 / ISO 4017 (hex head bolt, full thread).

The companion spec for **nuts** is ISO 898-2. For **stainless steel** fasteners, see ISO 3506.

## How to read property class designations

A class designation like "10.9" encodes both tensile and yield strength in a simple format:

- **First number** × 100 = minimum tensile strength in MPa
- **First number** × **second number** × 10 = minimum yield strength in MPa
- The second number is also the ratio of yield to tensile (e.g. 0.9 = 90%)

So **property class 10.9** means:
- Min. tensile = 10 × 100 = **1000 MPa** (≈ 145 ksi)
- Min. yield = 10 × 9 × 10 = **900 MPa** (≈ 130 ksi)
- Yield ratio = 90%

Once you know the rule, every callout self-decodes — there's no lookup table required.

## The full property class table

| Class | Min. Tensile (MPa) | Min. Yield (MPa) | Min. Elongation | Hardness (HV) | Inch equivalent |
|---|---|---|---|---|---|
| 4.6 | 400 | 240 | 22% | 120–220 | A307 Grade B |
| 4.8 | 420 | 340 | 14% | 120–220 | — (cold-formed) |
| 5.8 | 520 | 420 | 10% | 130–240 | — |
| 6.8 | 600 | 480 | 8% | 190–250 | — |
| **8.8** | **800** | **640** | **12%** | **245–335** | **SAE Grade 5** |
| 9.8 | 900 | 720 | 10% | 290–360 | — |
| **10.9** | **1040** | **940** | **9%** | **320–380** | **SAE Grade 8** |
| **12.9** | **1220** | **1100** | **8%** | **385–435** | (no inch equivalent) |

(Test temperature, sampling rules, and supplementary requirements — the bulk of the spec — are in the standard itself.)

## When property class 12.9 matters

Property class 12.9 has **no common inch equivalent**. SAE Grade 8 lands at about 150 ksi tensile (≈ 1040 MPa, between classes 10.9 and 12.9). 12.9 is widely used in:

- Socket head cap screws (where head geometry doesn't compromise the joint)
- High-performance automotive engines and drivetrains
- Specialty industrial machinery requiring tight, compact, high-load joints

12.9 is **not recommended** for hot-dip galvanizing — hydrogen embrittlement risk is significant at that strength level. Use mechanical galvanizing (B695) or a zinc-flake system instead.

## Marking

ISO 898-1 requires the property class to be permanently marked on the bolt head. The marking format is the same as the callout: **8.8**, **10.9**, **12.9**. Smaller heads (M5 and below) may use a clock-face mark (one dot at the position corresponding to the property class). All bolts must also carry the manufacturer's identification mark.

## Related specifications

- **ASTM F568M** — US-harmonized adaptation; mechanically interchangeable with ISO 898-1
- **ISO 898-2** — Companion nut specification (covers nut classes 4, 5, 6, 8, 10, 12)
- **ISO 3506** — Stainless steel mechanical properties (A2, A4, A5 grades)
- **SAE J429** — Inch counterpart for SAE Grades 2, 5, 8
