Repository: cafast-acc/californiafastener-com

# California Fastener — marketing site

Rebuild of [californiafastener.com](https://californiafastener.com), a Bay Area
industrial-fastener distributor and CNC machining shop (Vacaville, CA, est. 1970).

## Stack

- **Next.js 16** (App Router, Turbopack) on **Vercel**
- **TypeScript** + **Tailwind CSS v4**
- **Inter** + **JetBrains Mono** via `next/font` — substituted for SF Pro
  (no SF Pro license; flagged in the design handoff)
- **Sanity v3** for the Field Notes blog and (later) editable product-page
  content
- **Jotform** for the quote flow and other forms — embeds get restyled in place
  rather than rebuilt as custom React forms

## Layout

```
design/                The Claude Design HTML/CSS handoff. Canonical reference
                       for tokens, copy, and component structure. Do not edit
                       to change the production site — port pages out of here
                       into src/app instead.
public/assets/         Brand mark, product renders, customer logos, photography,
                       and the 26 markdown specs that drive the spec library.
src/
  app/                 App Router routes. One folder per page.
  components/          CfNav, CfFooter (server), Img + SpecBuilderTrigger
                       (client islands).
  styles/              cf-tokens.css, cf-shared.css (canonical, lifted from
                       design/), and per-page modules like cf-homepage.css and
                       cf-anchor-bolts.css.
```

# Handoff — California Fastener marketing site

Apple-style marketing site for **California Fastener**, a Bay Area industrial-fastener distributor & CNC shop (Vacaville, CA, est. 1970). 16 HTML pages covering homepage, product/material deep dives, six industry verticals, a 35-spec reference library, a 4-step quote flow, a CNC PPC landing page, and an editorial blog.

---

## About the design files in this bundle

The `design/` files are **HTML/CSS design references**, not production code. They were authored as fully-rendered prototypes so you can read exact tokens, copy, and behavior — but the deliverable is to **rebuild these designs in your target codebase using its existing patterns** (React/Next/Vue/Astro/etc.). If there is no existing app, choose the framework that best fits the team — these designs are framework-agnostic; everything is plain HTML, CSS variables, and small vanilla-JS interactions.

Lift exact values from `design/_shared.css` and `design/colors_and_type.css` — those are the canonical token sources. The HTML files are how those tokens compose at the page level.

## Fidelity

**High-fidelity.** Final colors, typography, spacing, copy, hover states, motion timing, and interaction patterns are all settled. Recreate pixel-perfectly; do not "interpret" the visual language. The one place to bring your own judgement is responsive breakpoints below 980px — the prototypes were authored at desktop widths and only loosely defend mobile.

---

## Site map

| Page | File | Purpose |
| --- | --- | --- |
| Homepage | `homepage.html` | Cinematic hero → stats band → trust logo strip → product splits → industries grid → spec-builder feature → CTA |
| Industrial Fasteners | `industrial-fasteners.html` | Catalog deep dive — heavy hex, A193, etc. |
| Structural Fasteners | `structural-fasteners.html` | A325/A490/TC bolts |
| Anchor Bolts | `anchor-bolts.html` | F1554 anchor bolt assemblies |
| Stud Bolts & Threaded Rod | `stud-bolts-threaded-rod.html` | A193 B7 / B8 / B16 studs |

## Files in this bundle

- `README.md` — this document
- `design/_shared.css` — canonical production stylesheet (nav, pills, footer, utilities, hero, splits, etc.)
- `design/colors_and_type.css` — pure token file (color, type, radii, spacing, motion variables)
- `design/technical-library.css` — spec-library layout module (lib-* classes)
- `design/spec-builder.css` — spec-builder modal styles
- `design/homepage.html` — homepage; **canonical reference for the logo strip implementation**
- `design/cnc-landing.html` — purple-accent dark-hero variant
- `design/silicon-bronze.html` — bronze-accent material page (shows accent variant pattern)
- `design/spec-library.html`, `design/spec.html`, `design/spec-builder.html` — spec library + builder
- `design/quote-flow.html` — 4-step quote flow
- `design/blog.html` — Field Notes blog index
- `design/industrial-fasteners.html`, `design/structural-fasteners.html`, `design/anchor-bolts.html`, `design/stud-bolts-threaded-rod.html`, `design/u-bolts.html`, `design/stainless-steel-fasteners.html`, `design/hollo-bolt.html`, `design/hollo-bolt-selector.html` — product pages
- `design/spec-builder-app.js`, `design/spec-builder-data.js`, `design/technical-library-app.js`, `design/technical-library-data.js`, `design/industry.js` — interaction scripts (read for behavior; reimplement in your framework)
- `design/assets/` — all brand, product, photography, logo, and technical-library content

---

File: design/assets/technical-library/astm-a193.md
# ASTM A193 — Alloy and Stainless Steel Bolting for High-Temperature or High-Pressure Service

> **At a glance:** A193 is the heavy-duty bolting spec for anywhere that gets hot, pressurized, or both — refineries, power plants, chemical facilities. B7 is the standard alloy-steel stud that holds flanges together on most process piping; the stainless grades (B8, B8M) handle corrosive fluids; B16 is for the really hot stuff like boilers and steam turbines.

**Category:** Bolt Specification
**Common grades stocked:** B7 · B7M · B8 · B8M · B16
**Typical pairing:** A194 nuts, F436 or F844 washers
**Industries:** Oil & gas, petrochemical, power generation, chemical processing

---

## Scope

ASTM A193 / A193M is the dominant specification for bolting used in pressure vessels, valves, flanges, and fittings operating at elevated temperature, elevated pressure, or both. It covers bars, bolts, hex cap screws, hex bolts, screws, studs, stud bolts, and threaded rod in inch and metric dimensions.

Two material families are covered:

- **Ferritic and martensitic chromium-molybdenum alloy steels** (B5, B6, B7, B7M, B16) — heat-treated to develop strength
- **Austenitic stainless steels** (B8, B8M, B8T, B8C and their variants) — solution-treated (Class 1) or strain-hardened (Class 2)

A193 does **not** cover low-temperature service — use A320 instead when the design temperature falls below -20°F / -29°C.

## Grades at a glance

### Alloy steel grades

| Grade | Material | Typical size range | Notes |
|---|---|---|---|
| B5 | 5Cr-½Mo | Limited | Uncommon; elevated-temp service |
| B6 | 13Cr martensitic (410 SS) | All | Corrosion + moderate temp |
| **B7** | AISI 4140 / 4142 Cr-Mo | All common sizes | The workhorse |
| **B7M** | B7 chemistry, lower hardness | ≤4" | Sour service / NACE MR0175 |
| **B16** | Cr-Mo-V alloy | All common sizes | Better creep resistance at high temp |

### Stainless grades

| Grade | Material | Class 1 (SA) | Class 2 (strain-hardened) |
|---|---|---|---|
| **B8** | 304 SS | Available | Available ≤1-1/2" |
| **B8M** | 316 SS | Available | Available ≤1-1/2" |
| B8T | 321 SS | Available | Available ≤1-1/2" |
| B8C | 347 SS | Available | Available ≤1-1/2" |
| B8P, B8N, B8MN, B8MLCuN | Nitrogen or N+Mo enhanced | Available | Available |

Class 1 = solution-annealed (lower strength, max corrosion resistance).
Class 2 = strain-hardened (higher strength, some corrosion trade-off).

## Mechanical properties — Grade B7

| Diameter | Min. Tensile | Min. Yield (0.2%) | Min. Elong. | Min. RA | Max. Hardness |
|---|---|---|---|---|---|
| Up to 2-1/2" | 125 ksi | 105 ksi | 16% | 50% | 321 HBW (35 HRC) |
| 2-5/8" through 4" | 115 ksi | 95 ksi | 16% | 50% | 321 HBW |
| 4-1/8" through 7" | 100 ksi | 75 ksi | 18% | 50% | 321 HBW |

## Mechanical properties — Grade B7M

| Diameter | Min. Tensile | Min. Yield (0.2%) | Min. Elong. | Min. RA | Max. Hardness |
|---|---|---|---|---|---|
| Up to 4" | 100 ksi | 80 ksi | 18% | 50% | 235 HBW (22 HRC) |

B7M requires 100% hardness testing of every piece in the lot. The lower hardness is what delivers resistance to hydrogen-induced and sulfide stress cracking.

## Mechanical properties — Grade B16

| Diameter | Min. Tensile | Min. Yield (0.2%) | Min. Elong. | Min. RA | Max. Hardness |
|---|---|---|---|---|---|
| Up to 2-1/2" | 125 ksi | 105 ksi | 18% | 50% | 321 HBW |
| 2-5/8" through 4" | 110 ksi | 95 ksi | 17% | 45% | 321 HBW |
| 4-1/8" through 7" | 100 ksi | 85 ksi | 16% | 45% | 321 HBW |

## Mechanical properties — Grades B8 / B8M (common sizes)

| Class | Condition | Diameter | Min. Tensile | Min. Yield | Min. Elong. |
|---|---|---|---|---|---|
| 1 | Solution-annealed | All | 75 ksi | 30 ksi | 30% |
| 2 | Strain-hardened | ≤3/4" | 125 ksi | 100 ksi | 12% |
| 2 | Strain-hardened | 7/8" to 1" | 115 ksi | 80 ksi | 15% |
| 2 | Strain-hardened | 1-1/8" to 1-1/4" | 105 ksi | 65 ksi | 20% |
| 2 | Strain-hardened | 1-3/8" to 1-1/2" | 100 ksi | 50 ksi | 28% |

## Service temperature guidance

- **B7** — practical upper limit around 750°F (400°C); creep begins to dominate above this.
- **B16** — used up to roughly 1100°F (593°C). Vanadium addition plus higher tempering temperature preserves strength and resists creep relaxation better than B7.
- **B7M** — same limit as B7; selected specifically for sour (H₂S-bearing) service per NACE MR0175 / ISO 15156.
- **B8 / B8M** — usable to approximately 1000°F (538°C) with declining allowable stress; B8M preferred in chloride-bearing environments.

## Recommended nuts and washers

| Bolt grade | Nut grade (ASTM A194) | Washer |
|---|---|---|
| B7 | 2H or 7 | F436 (structural) or F844 (general) |
| B7M | 2HM or 7M | F436 or F844 |
| B16 | 4 or 7 (up to 1100°F); 16 preferred above 850°F | F436 or F844 |
| B8 Class 1 | 8 | F436 or F844 (matching stainless) |
| B8M Class 1 | 8M | F436 or F844 (matching stainless) |
| B8 Class 2 | 8 Class 1 or 2 | F436 or F844 (matching stainless) |
| B8M Class 2 | 8M Class 1 or 2 | F436 or F844 (matching stainless) |

## Marking requirements

Studs are marked with the manufacturer's identification symbol and the grade symbol (for example, B7, B7M, B8, B8M). B7M and B8M Class 2 require additional marking protocols to confirm testing compliance.

## Applications

- Refinery flanges and heat exchangers
- Process valves and piping
- Compressor and turbine casings
- Pressure vessels and boilers
- Wellhead equipment (B7M for sour service)
- Chemical and petrochemical piping (B8M for chloride exposure)

## Related specifications

- **A320** — Low-temperature bolting companion
- **A194** — Nut pairing standard
- **A182** — Companion flange / fitting material spec
- **F436** — Hardened washers
- **F2329** — Hot-dip galvanizing (limited applicability; not for B16 or B7M in most services)

## Documentation

Every California Fastener A193 order ships with mill certificates traceable to heat number, confirming chemistry, mechanical properties, heat-treat records, and hardness. Sour-service orders (B7M, 2HM) include NACE MR0175 / ISO 15156 compliance statements on request.

File: design/assets/technical-library/astm-a194.md
# ASTM A194 — Carbon and Alloy Steel Nuts for High-Pressure or High-Temperature Service

> **At a glance:** A194 is the nut half of the high-pressure/high-temperature pair. For every A193 stud grade there's an A194 nut grade that matches it. Grade 2H is the one you'll see most often — it's what goes on a B7 stud in almost every refinery and process piping job. 2HM is the same nut with lower hardness for sour (H₂S) service.

**Category:** Nut Specification
**Common grades stocked:** 2H · 2HM · 4 · 7 · 7M · 8 · 8M
**Typical pairing:** A193 and A320 studs
**Industries:** Oil & gas, petrochemical, power generation, chemical processing

---

## Scope

ASTM A194 / A194M covers carbon, alloy, and stainless steel nuts intended for use with bolting for high-pressure, high-temperature, or both services. It is the companion nut specification to A193 and A320 and is structured so that every A193 stud grade has a matching A194 nut grade.

Nuts under A194 are furnished as heavy hex by default. Hex (regular), hex flange, jam, and other patterns are available by supplementary agreement.

## Grade map

### Carbon and alloy steel grades

| Grade | Material | Typical pairing | Notes |
|---|---|---|---|
| 1 | Carbon steel | A307 bolts | Non-heat-treated, general service |
| 2 | Carbon steel, heat-treated | Low-alloy bolts | Not common |
| **2H** | Medium carbon, Q&T | **A193 B7**, A354, A449 | The industry default |
| **2HM** | Medium carbon, Q&T, lower hardness | **A193 B7M** | Sour service (NACE MR0175) |
| **4** | Alloy steel Cr-Mo, Q&T | A193 B7, B16 | Higher-strength alternative |
| **7** | Alloy steel Cr-Mo, Q&T | A193 B7, B16 | Interchangeable with 2H in most service |
| **7M** | Alloy steel, lower hardness | A193 B7M | Sour service; lower hardness version of 7 |
| **16** | Cr-Mo-V, Q&T | A193 B16 | Preferred above 850°F |
| 3 | 5Cr-½Mo | A193 B5 | Uncommon |

### Stainless (austenitic) grades

| Grade | Material | Class 1 (SA) | Class 1A (SA, finished) | Class 2 (SH) | Pairing |
|---|---|---|---|---|---|
| **8** | 304 SS | ✓ | ✓ | ✓ | A193 B8 |
| **8M** | 316 SS | ✓ | ✓ | ✓ | A193 B8M |
| 8T | 321 SS | ✓ | ✓ | ✓ | A193 B8T |
| 8C | 347 SS | ✓ | ✓ | ✓ | A193 B8C |
| 8F | 303 SS | ✓ | — | — | Free-machining variant |
| 8P, 8N, 8MN, 8MLCuN | Nitrogen / N+Mo | ✓ | ✓ | ✓ | Strength-upgraded variants |

Class 1 = solution-annealed.
Class 1A = solution-annealed in the finished condition for maximum corrosion resistance in welded parts.
Class 2 = strain-hardened for higher strength.

## Key mechanical requirements (selected grades)

| Grade | Proof Load Stress | Max Hardness | Hardness Min |
|---|---|---|---|
| **2H** | 175 ksi | 248 HBW / 24 HRC max size-dependent; generally 38 HRC | 24 HRC |
| **2HM** | 150 ksi | 235 HBW (22 HRC) | — |
| **4** | 175 ksi | 248 HBW / 38 HRC depending on size | 24 HRC |
| **7** | 175 ksi | 248 HBW / 38 HRC | 24 HRC |
| **7M** | 150 ksi | 235 HBW (22 HRC) | — |
| **16** | 175 ksi | 321 HBW / 35 HRC | 26 HRC |
| **8 / 8M** Cl. 1 | 80 ksi | — | — |
| **8 / 8M** Cl. 2 (≤3/4") | 125 ksi | — | — |

Nuts are acceptance-tested by proof load, hardness, or both depending on grade and diameter. A194 uses the stress-area proof load method: the nut must resist the specified load without stripping or failure.

## The 2H vs 7 question

2H and 7 are often interchangeable in refinery and process service. The practical differences:

- **2H** is carbon steel, simpler to produce, typically lower cost, and carries decades of field history with B7 studs.
- **7** is alloy steel (chromium-molybdenum), slightly better at sustained high temperature, and required when 2H would not meet toughness after long exposure above roughly 850°F.

For most ambient-to-750°F process bolting, **2H is the correct specification**. Above 850°F or where thermal cycling is aggressive, move to Grade 7 or Grade 16.

## Sour service (NACE MR0175)

For H₂S-bearing and sour hydrocarbon service, specify **2HM** with **A193 B7M** studs. Both the nut and the stud are limited to lower hardness — typically 22 HRC max — to resist sulfide stress cracking. 100% hardness testing is required on both parts. Grade 7M is the alloy-steel equivalent of 2HM when Grade 7 hardness limits are needed.

## Marking requirements

Nuts are marked with the manufacturer's identification symbol and grade. For heavy hex nuts ≥1/4", markings are on one face; smaller sizes may mark on the side. The grade symbol is typically the bare numeral or alphanumeric (2H, 2HM, 7, 7M, 8, 8M).

## Overtapping for coatings

When nuts are hot-dip galvanized or zinc-coated, the threads are overtapped to accommodate coating buildup on the mating stud. Overtapping amounts are specified in F2329 (HDG) or F1941 (zinc electroplating) and are communicated on the mill cert. Proof load and hardness still apply post-coating.

## Related specifications

- **A193** — Companion stud specification
- **A320** — Low-temperature stud specification (paired with A194 Grades 4, 7, 7M, 8, 8M)
- **A563** — Carbon and alloy steel nuts for general structural applications
- **F594** — Stainless steel nuts for general service
- **F2329 / F1941** — Zinc coating standards with nut overtap requirements

## Documentation

All California Fastener A194 orders ship with mill certificates traceable to heat number. Sour-service orders (2HM, 7M) include NACE MR0175 / ISO 15156 compliance on request.

File: design/assets/technical-library/astm-a354.md
# ASTM A354 — Quenched and Tempered Alloy Steel Bolts, Studs, and Externally Threaded Fasteners

> **At a glance:** A354 is the heavy-duty alloy steel bolt spec for when you need more than general-purpose strength but aren't building a structural-steel connection. Grade BC is comparable to A449; Grade BD is the 150-ksi-tensile alloy rod used for large-diameter anchors, heavy equipment foundations, dam and hydro hardware, and anywhere F1554 Grade 105 isn't enough. If a drawing calls for a big diameter at high strength, A354 BD is often the answer.

**Category:** Bolt Specification
**Grades stocked:** BC · BD
**Typical pairing:** A563 DH, A194 2H, F436 washers
**Industries:** Heavy construction, infrastructure, hydroelectric, large equipment

---

## Scope

ASTM A354 covers quenched-and-tempered alloy steel bolts, studs, and externally threaded fasteners in inch diameters from 1/4" through 4". Two grades differentiated by tensile strength cover the range from heavy mechanical duty to the highest-strength bolting commonly available outside of aerospace-specific specifications.

A354 is a high-strength alloy spec without the narrow-purpose focus of A193 (pressure/temp) or F3125 (structural connections). When designers need raw bolt strength in sizes or applications that fall outside structural steel fabrication, A354 is the typical answer.

## Grades

| Grade | Min. Tensile | Min. Yield | Typical use |
|---|---|---|---|
| **BC** | 125 ksi | 109 ksi (≤2-1/2") | Heavy mechanical; comparable strength class to A449 |
| **BD** | 150 ksi | 130 ksi (≤2-1/2") | High-strength structural; anchor rods beyond F1554 Grade 105 |

## Mechanical properties — Grade BC

| Diameter | Min. Tensile | Min. Yield | Min. Elong. | Min. RA | Max. Hardness |
|---|---|---|---|---|---|
| Up to 2-1/2" | 125 ksi | 109 ksi | 16% | 50% | 35 HRC |
| Over 2-1/2" through 4" | 115 ksi | 99 ksi | 16% | 45% | 35 HRC |

## Mechanical properties — Grade BD

| Diameter | Min. Tensile | Min. Yield | Min. Elong. | Min. RA | Hardness Range |
|---|---|---|---|---|---|
| Up to 2-1/2" | 150 ksi | 130 ksi | 14% | 40% | 33–39 HRC |
| Over 2-1/2" through 4" | 140 ksi | 115 ksi | 14% | 40% | 31–39 HRC |

Grade BD carries both a minimum and maximum hardness, unlike most A-series bolt specs. The upper hardness limit protects against hydrogen embrittlement susceptibility at very high strength levels.

## Chemistry

A354 is alloy steel, typically AISI 4140 or 4340 family, with heat-treatment to develop the specified strength:

- Carbon, manganese, phosphorus, sulfur, silicon to commercial limits
- At least one alloy addition from chromium, nickel, molybdenum, vanadium, or boron
- Quenched and tempered to achieve tensile, yield, and hardness targets

## Recommended nuts and washers

| Bolt | Nut | Washer |
|---|---|---|
| BC | A563 Grade C or DH heavy hex; A194 2H acceptable | F436 or F844 |
| BD | A563 DH heavy hex; A194 2H acceptable | **F436 hardened required** for pretensioned service |

For tensioned connections where bolt load is a design input, F436 hardened washers under the turned element are required to prevent embedment into mating steel.

## Hot-dip galvanizing and hydrogen embrittlement

**Grade BD is susceptible to hydrogen embrittlement** at its high strength level. When HDG is specified on Grade BD:

- Acid pickling chemistry and time must be controlled
- Post-galvanizing baking to relieve absorbed hydrogen is required
- Mechanical galvanizing per B695 is often preferred as a lower-risk alternative
- Some specifications prohibit HDG on Grade BD entirely — check the project spec

Grade BC (at 125 ksi tensile) is less susceptible and galvanizes more straightforwardly, but the same controls apply.

## Applications

### Grade BC

- Heavy equipment foundations
- Machinery assembly where A449 isn't heavy enough
- Generic high-strength alloy rod stock

### Grade BD

- Large-diameter anchor bolts above F1554 Grade 105 capacity
- Dam gates and hydroelectric equipment
- Heavy crane and rigging hardware
- Large-diameter flange bolting outside pressure/temp service (where A193 doesn't fit)
- Wind tower anchor rods in some specifications
- Bridge expansion joints and heavy mechanical assemblies

## A354 vs neighboring specs

| Spec | Grade | Tensile | Use |
|---|---|---|---|
| A449 | — | 120/105/90 ksi (size-dependent) | General Q&T, widely available |
| A354 BC | BC | 125 ksi | Heavy mechanical |
| F1554 | 105 | 125 ksi | Anchor bolts in concrete |
| A354 BD | BD | 150 ksi | Highest-strength common carbon bolt |
| F3125 A490 | A490 | 150 ksi | Structural steel connections only |

The line between A354 BD and F3125 A490: both are 150 ksi, but F3125 A490 is **only** for structural steel connections per AISC / RCSC, while A354 BD is the general-application 150 ksi alloy bolt.

## Marking

- Grade BC: "BC" plus manufacturer's mark
- Grade BD: "BD" plus manufacturer's mark; three radial lines are an older convention sometimes still seen

## Related specifications

- **A449** — Lighter-duty Q&T alternative
- **F1554 Grade 105** — Anchor bolt alternative at similar tensile to BC
- **F3125 A490** — Structural-only alternative at BD tensile
- **A563** — Nuts (Grade DH pairs with BD; Grade C with BC)
- **A194** — 2H nuts (acceptable substitute on BC and BD)
- **F436** — Hardened washers (required on pretensioned BD)
- **B695** — Mechanical galvanizing (alternative to HDG on Grade BD)

## Documentation

California Fastener A354 orders ship with mill certificates showing grade, heat number, chemistry, mechanical properties (tensile, yield, elongation, reduction of area), and hardness test results. Grade BD orders include tempering temperature records to support hydrogen embrittlement assessment when coating is specified.

File: design/assets/technical-library/astm-a540.md
# ASTM A540 — Alloy Steel Bolting for Special Applications

> **At a glance:** A540 is the heavy-duty alloy steel bolting spec for very large, very high-strength applications — generator rotor shafts, steam turbine rotors, heavy-duty reactor internals. Think of it as A193 B7 scaled up for larger sections with tighter controls. Grade B21, B22, B23, and B24 cover a range of nickel-chromium-molybdenum-vanadium alloy chemistries, each tuned for a specific combination of strength, section size, and service temperature. Rarely specified outside the power-generation and heavy-equipment sectors, but when it is, it's almost always critical hardware where substitution is not an option.

**Category:** Bolt Specification · Heavy-Duty Alloy
**Common grades:** B21 · B22 · B23 · B24
**Typical pairing:** A194 Grade 7 or matching alloy nuts
**Industries:** Power generation (turbines and generators), heavy industrial, pressure equipment

---

## Scope

ASTM A540 covers alloy steel bolting materials for special applications where high strength, tight section-specific mechanical control, and elevated-temperature service requirements exceed what A193 can deliver. The spec is structured around four alloy chemistries (B21, B22, B23, B24), each available in multiple classes that define strength level and section size.

A540 is a specialized, low-volume specification. Most fastener distributors don't stock it routinely. Orders are typically project-specific, tied to power-generation or large pressure-equipment work.

## Grades and classes

### Grade B21 — Cr-Mo steel, similar to 4140 but tighter

| Class | Min. tensile | Min. yield | Max. section |
|---|---|---|---|
| 1 | 155 ksi | 135 ksi | 2" |
| 2 | 145 ksi | 120 ksi | 4" |
| 3 | 135 ksi | 105 ksi | 7" |
| 4 | 125 ksi | 105 ksi | 9-1/2" |
| 5 | 120 ksi | 100 ksi | 12" |

### Grade B22 — higher nickel than B21

| Class | Min. tensile | Min. yield | Max. section |
|---|---|---|---|
| 1 | 165 ksi | 150 ksi | 3" |
| 2 | 155 ksi | 135 ksi | 5" |
| 3 | 145 ksi | 120 ksi | 8" |
| 4 | 140 ksi | 115 ksi | 12" |

### Grade B23 — highest nickel and vanadium

| Class | Min. tensile | Min. yield | Max. section |
|---|---|---|---|
| 1 | 180 ksi | 165 ksi | 2" |
| 2 | 170 ksi | 155 ksi | 4" |
| 3 | 160 ksi | 140 ksi | 7" |
| 4 | 150 ksi | 125 ksi | 10" |
| 5 | 145 ksi | 120 ksi | 12" |

### Grade B24 — similar chemistry to B23 with different heat treatment path

Class structure mirrors B23 with adjusted properties per the spec tables.

The class number in A540 indicates the combination of strength and maximum-qualified cross-section — lower class numbers are stronger but only certified in smaller section sizes. Higher class numbers are lower strength but qualified for larger through-hardened sections.

## What makes A540 different from A193

Both A540 and A193 Grade B7 / B16 are alloy-steel bolting specs. The distinctions:

- **Tighter class-by-section controls.** A540 explicitly qualifies each class for a maximum section size that can reliably be through-hardened. A193 B7 permits the same grade designation across a wider size range with acknowledged strength drop in larger sections.
- **Higher achievable strength levels.** A540 Grade B23 Class 1 delivers 180 ksi tensile — significantly above A193 B7's 125 ksi maximum.
- **Stricter NDT requirements.** A540 parts are typically ultrasonically tested through the full section to verify freedom from internal defects — a requirement driven by the critical service the material sees.
- **Full mechanical testing on product-form specimens.** Testing is often performed on separately-heat-treated test coupons representing the full section thickness, not just surface properties.

## Chemistry overview

A540 grades are all nickel-chromium-molybdenum-vanadium alloys with tight compositional control. Specific chemistry varies by grade:

| Element | B21 (nominal) | B22 (nominal) | B23 (nominal) | B24 (nominal) |
|---|---|---|---|---|
| Carbon | 0.36–0.44 | 0.36–0.44 | 0.37–0.44 | 0.37–0.44 |
| Manganese | 0.70–0.90 | 0.45–0.70 | 0.60–0.95 | 0.60–0.95 |
| Nickel | 0.55–0.90 | 1.30–1.75 | 1.55–2.00 | 1.60–2.25 |
| Chromium | 0.80–1.15 | 0.80–1.15 | 0.65–0.95 | 0.70–0.95 |
| Molybdenum | 0.15–0.25 | 0.15–0.25 | 0.25–0.45 | 0.25–0.50 |
| Vanadium | — | 0.25–0.35 | 0.25–0.35 | 0.25–0.35 |

These chemistries are chosen to provide deep hardenability — the ability to develop specified strength through large cross sections — plus stable elevated-temperature service up to around 900°F.

## Applications

### Power generation
- **Steam turbine rotor bolting** — the archetypal A540 application; large studs holding rotor sections together
- **Generator field bolting** — high-strength studs in generator shaft assemblies
- **Turbine casing bolting** on very large frames where A193 B16 is inadequate
- **Main steam stop valve fasteners**

### Heavy industrial
- Large-diameter pressure vessel bolting
- Mining and heavy-equipment shaft assembly hardware
- Specialized process-equipment fasteners

### Aerospace (limited)
- Some ground-support equipment using large-diameter high-strength bolting

## Service considerations

- **Section size governs strength class.** Ordering a Grade B22 Class 1 in a 5" section doesn't work — the spec doesn't qualify that combination. Always confirm class-to-section compatibility before specification.
- **NDT requirements add cost and lead time.** Ultrasonic inspection, surface crack detection, and sometimes radiography are typical. Budget and schedule accordingly.
- **Traceability is rigorous.** Heat number, ingot or slab origin, forging records, heat-treat records, and test coupon results are all documented.
- **Repairability is limited.** A540 is not a spec that supports field rework; components are made right in manufacturing or rejected.

## Related specifications

- **A193 B7, B16** — Lower-intensity alternatives for less-critical pressure service
- **A453** — High-temperature superalloy alternative for elevated-temperature service
- **AMS specifications** — Aerospace alternatives when aerospace quality requirements apply
- **A194 Grade 4 or 7** — Typical nut pairing for A540
- **ASME BPVC Section III** — Reference code for nuclear pressure vessel bolting where A540 may apply

## Documentation

California Fastener A540 orders are project-specific and come with complete mill certification: heat number, complete chemistry, heat-treatment records, mechanical property test results on test coupons representing the section thickness, ultrasonic inspection reports, and surface inspection documentation. Third-party testing certification is available when customer requirements dictate.

File: design/assets/technical-library/astm-f1554.md
# ASTM F1554 — Anchor Bolts, Steel, 36, 55, and 105 ksi Yield Strength

> **At a glance:** F1554 is the anchor bolt spec. If you're bolting a structural column, a pump skid, a light pole, or any piece of equipment down to a concrete foundation, this is almost certainly what's called out on the drawing. Three strength grades cover the range of jobs: Grade 36 for light anchorage, Grade 55 for most general structural work (and the one typically welded), and Grade 105 when you need serious holding strength — wind turbines, large equipment, heavily loaded columns.

**Category:** Bolt Specification · Anchor Bolts
**Grades stocked:** 36 · 55 · 105
**Typical pairing:** A563 or A194 2H nuts, F844 or F436 washers
**Industries:** Construction, infrastructure, manufacturing, power generation

---

## Scope

ASTM F1554 is the primary specification for carbon, carbon-boron, and alloy steel anchor bolts intended to anchor structural supports to concrete foundations. It covers straight and bent anchor rods from 1/4" through 4" diameter, with grades distinguished by yield strength.

F1554 replaced Grade C of ASTM A307 in 1994 and has become the default specifying standard for structural anchorage.

## Grades

| Grade | Yield (min) | Tensile (min) | Material | Typical use |
|---|---|---|---|---|
| **36** | 36 ksi | 58–80 ksi | Low-carbon steel | General anchorage, column base plates, light-to-medium loads |
| **55** | 55 ksi | 75–95 ksi | Medium-carbon or carbon-boron, weldable | The specify-when-in-doubt grade; weldable by S1 supplement |
| **105** | 105 ksi | 125–150 ksi | Alloy steel, Q&T | High-load anchorage, pre-tensioned connections, large equipment foundations |

## Mechanical properties in detail

### Grade 36

- **Tensile:** 58 ksi min, 80 ksi max
- **Yield:** 36 ksi min
- **Elongation in 2":** 23% min
- **Reduction of area:** 40% min
- **Chemistry:** Generally conforms to A36 or 1018 low-carbon; weldable; low cost

### Grade 55

- **Tensile:** 75 ksi min, 95 ksi max
- **Yield:** 55 ksi min
- **Elongation in 2":** 21% min
- **Reduction of area:** 30% min
- **Chemistry:** Medium-carbon or carbon-boron steel; weldability per Supplement S1 on request

### Grade 105

- **Tensile:** 125 ksi min, 150 ksi max
- **Yield:** 105 ksi min
- **Elongation in 2":** 15% min
- **Reduction of area:** 45% min
- **Chemistry:** Alloy steel, quenched and tempered (commonly 4140 or similar)
- **Hardness:** 321 HBW max (35 HRC)

## Supplementary requirements

F1554 includes optional supplementary requirements that can be invoked on the order:

- **S1 — Weldability of Grade 55.** Limits carbon equivalent (CE ≤ 0.45) and requires a chemistry supporting field welding. If Grade 55 anchors will be welded — for example, welded to reinforcing cages or to base plates in tension zones — **specify F1554 Grade 55 S1**.
- **S2 — Charpy impact test.** Low-temperature toughness verification.
- **S3 — Long thread length.** Non-standard thread projections.
- **S4 — Extended galvanizing.** Extended threads beyond standard projection for HDG clearance.
- **S5 — Testing frequency.** Increased mechanical test sampling.

## Geometry and configurations

F1554 anchors ship in many configurations:

- **Straight rod with threads both ends (double-end)** — the most common, paired with a heavy plate or heavy hex nut at the embedded end
- **Straight with hooked bend (L-bolt)** — embedded anchorage via mechanical hook
- **J-bolt** — similar to L but with a tighter return radius
- **Headed anchor rod** — a heavy hex head or forged head at the embedded end; the structural best practice for tension anchorage
- **Swaged or upset end** — forged thicker embedded termination
- **Bent configurations** — right-angle and bent-end anchors to designer drawings

Modern structural practice (AISC, ACI 318 Appendix D) strongly favors **headed anchor rods** over hooked configurations for tension applications, because hook pullout capacity depends on bearing at a single bend rather than the concrete breakout mechanism that governs headed anchors.

## Coatings and finishes

- **Plain** — No coating; used in protected interior or temporary applications
- **Hot-dip galvanized per F2329** — Most common for exposed exterior anchors; HDG may require thread overtapping on mating nuts per F2329 allowances
- **Mechanically galvanized per B695** — Alternative to HDG for diameters where hydrogen embrittlement is a concern
- **Zinc electroplated per F1941** — Lighter coating for interior or controlled environments

**Hot-dip galvanizing of Grade 105 is possible but requires close attention** — the higher strength and hardness of Grade 105 increase susceptibility to hydrogen embrittlement. Baking after pickling and in-process controls are required.

## Recommended nuts and washers

| Anchor grade | Nut | Washer |
|---|---|---|
| Grade 36 | A563 Grade A heavy hex | F436 or F844 |
| Grade 55 | A563 Grade A or DH heavy hex | F436 or F844 |
| Grade 105 | A563 DH or A194 2H heavy hex | F436 (hardened) |

For structural connections subject to seismic or cyclic loading, specify **heavy hex nuts** and **F436 hardened washers** regardless of grade.

## Marking requirements

F1554 requires the manufacturer's identification symbol plus a grade symbol. The standard color-code marking (on the tip or on the nut end) aids field identification when markings wear off:

- **Grade 36** — Blue
- **Grade 55** — Yellow
- **Grade 55 S1** — Yellow + red
- **Grade 105** — Red

Color markings are the fastest way to verify grade at install — worth checking before grouting.

## Typical applications

- Column base plates
- Equipment foundations (pumps, compressors, motors)
- Light standards, sign structures, traffic control
- Pre-engineered metal buildings
- Crane rail and runway anchoring
- Bridge bearings and expansion joints
- Wind turbine towers (Grade 105 common)
- Solar racking embedments

## Related specifications

- **ACI 318 Appendix D** — Anchorage design in concrete
- **AISC 360** — Steel construction specification (reference to F1554)
- **F436** — Hardened washer for higher-grade anchors
- **F2329** — Hot-dip galvanizing
- **A563** — Carbon and alloy steel nuts (common pairing for Grades 36 and 55)
- **A194** — Heavy hex nuts (common pairing for Grade 105)
- **A449 / A354 BC / A354 BD** — Alternative high-strength rods where F1554 Grade 105 is not sufficient

## Documentation

All California Fastener F1554 orders ship with mill certificates showing heat number, chemistry, mechanical properties, and coating thickness reports. Supplement S1 Grade 55 orders include carbon equivalent reporting. AISC-certified project orders include documentation package to match submittal requirements.

File: design/assets/technical-library/astm-f1941.md
# ASTM F1941 — Electrodeposited Zinc Coatings on Threaded Fasteners

> **At a glance:** F1941 is zinc electroplating for fasteners — the thin, shiny zinc coating you see on most machine bolts, hardware-store fasteners, and interior industrial hardware. It's applied through an electrolytic bath at room temperature, so the coating is much thinner and more dimensionally precise than hot-dip galvanizing. That makes F1941 the right choice for machine screws, socket-head cap screws in some cases, and precision fasteners where HDG's thickness would foul the threads. Corrosion life is shorter than HDG — weeks-to-years of protection rather than decades — so this is primarily for interior and controlled environments. Don't confuse F1941 with ASTM B633: B633 covers non-threaded parts, F1941 is the spec for fasteners.

**Category:** Coating Specification
**Typical base fasteners:** SAE J429 Grade 5/8, A307, A449, A574 SHCS (limited), general machine hardware
**Industries:** Industrial manufacturing, automotive, OEM equipment, interior construction

---

## Scope

ASTM F1941 / F1941M specifies requirements for electrodeposited zinc coatings on threaded fasteners. It defines coating thicknesses in five classes (Fe/Zn 3 through Fe/Zn 25), three supplementary treatments (Type I clear, Type II yellow, Type III black), and related thread-fit accommodations.

F1941 is the threaded-fastener counterpart to ASTM B633 (which covers zinc electroplating on non-threaded parts). The two specs share plating science; F1941 adds provisions specific to threaded parts, especially nut overtapping.

## How zinc electroplating works

Unlike hot-dip galvanizing, zinc electroplating happens at room temperature in an electrolytic bath:

1. **Clean.** Parts are degreased, rinsed, and acid-activated.
2. **Plate.** Parts are immersed in a zinc-salt electrolyte and connected as the cathode; zinc ions migrate and deposit onto the parts.
3. **Rinse.** Residual electrolyte is washed off.
4. **Chromate conversion (optional).** Treated with a passivating chemistry that forms a thin chromate layer, adding corrosion resistance and color. This is what gives "yellow zinc" or "black zinc" its appearance.
5. **Rinse and dry.**

The result is a thin, even, dimensionally precise zinc coating with optional chromate topcoat for color or additional corrosion protection.

## Coating classes (thicknesses)

F1941 defines classes by coating thickness:

| Class | Minimum thickness | Typical use |
|---|---|---|
| **Fe/Zn 3** | 0.00012" (3 μm) | Very light protection; short service |
| **Fe/Zn 5** | 0.00020" (5 μm) | Indoor dry environments |
| **Fe/Zn 8** | 0.00031" (8 μm) | General commercial — the default |
| **Fe/Zn 12** | 0.00047" (12 μm) | Moderate service |
| **Fe/Zn 25** | 0.00098" (25 μm) | Heavier commercial, still far thinner than HDG |

For reference, hot-dip galvanized coatings start at roughly 0.0017" (43 μm) — four to five times thicker than standard Fe/Zn 8. Electroplating's advantage is dimensional precision; its disadvantage is shorter corrosion life.

## Supplementary treatments (colors)

The chromate conversion coating applied after plating determines color and adds corrosion resistance:

| Type | Appearance | Added corrosion resistance |
|---|---|---|
| **Type I — Clear** | Bright silver / clear | Minimal (aesthetic primarily) |
| **Type II — Yellow / iridescent** | Yellow-gold iridescent | Significant additional protection |
| **Type III — Black** | Black | Significant additional protection (decorative) |

Type II "yellow zinc" is the common industrial callout — the default visible color. Type III "black zinc" is cosmetic-driven.

Note: Modern environmental regulations restrict hexavalent chromium (Cr-VI) in chromate coatings. Most current F1941 production uses trivalent chromium (Cr-III) passivation, which may produce slightly different colors — less intense yellow, a blue-silver for Type I. Trivalent chemistry is compliant with ELV, RoHS, and REACH.

## Hydrogen embrittlement — the serious concern with electroplating

The acid pickling and plating steps dissolve hydrogen into the steel, and unlike HDG (which bakes the hydrogen out at 840°F), electroplating does not thermally drive hydrogen back out. For high-strength steels, this creates a real hydrogen embrittlement (HE) risk.

F1941 requires post-plating **hydrogen relief baking** for fasteners above specified hardness thresholds:

- Plated fasteners ≥ HRC 39 → baked at 375°F for 8–23 hours, depending on hardness
- Plated fasteners ≥ HRC 33 and heavily cold-worked → bake recommended
- Low-strength fasteners (below HRC 33) → bake not generally required

**Practical implications for fastener selection:**

- **SAE Grade 5** — Zinc plating acceptable; bake recommended above HRC 30
- **SAE Grade 8** — Zinc plating acceptable with mandatory hydrogen relief bake
- **A574 SHCS** — Plating possible but bake critical; many shops prefer zinc-flake alternatives
- **A325** — HDG is the default structural-bolt coating; electroplate is not RCSC-approved for pretensioned structural use
- **A490** — **Zinc electroplating prohibited** due to HE risk

Every F1941 mill cert on high-strength parts should list hydrogen-relief-bake duration and temperature.

## Thread accommodation

Like HDG, electroplated zinc adds material to threads. F1941 coordinates with the mating nut specifications (A563, A194) to define overtap allowances, though the amounts are much smaller than HDG because the coating itself is thinner:

- Fe/Zn 8 or lighter — often no overtap needed; standard threads fit acceptably
- Fe/Zn 12 or Fe/Zn 25 — overtap recommended to maintain thread clearance

## Service life

Zinc electroplating offers significantly shorter corrosion protection than HDG due to the thinner coating:

- **Indoor, dry:** many years
- **Indoor, humid (bathroom, kitchen, warehouse):** 1–5 years
- **Outdoor, rural:** 1–3 years
- **Outdoor, urban / industrial:** less than 1 year in some environments
- **Marine / coastal:** not recommended; move to HDG, stainless, or engineered coatings

The general rule: plated fasteners are for controlled environments. For exterior service, HDG is the minimum; for severe environments, stainless or engineered coatings apply.

## Applications

- Machine screws and industrial fasteners
- Interior assembly (appliances, cabinets, machinery enclosures)
- Automotive underbody (with appropriate coating class and chromate)
- Hardware-store and retail fasteners
- Electronic and electrical assembly
- OEM equipment requiring precision threads
- Any threaded fastener where dimensional precision matters more than extreme corrosion life

## F1941 vs F2329 — choosing between electroplating and HDG

| Factor | F1941 (electroplating) | F2329 (HDG) |
|---|---|---|
| Coating thickness | 3–25 μm | 43+ μm |
| Application temp | Room temperature | 840°F |
| Hydrogen embrittlement risk | Higher (baking required) | Lower (thermal bake-out) |
| Thread precision | Excellent | Requires nut overtap |
| Service life (outdoor) | Short (1–3 years typical) | Long (20–50+ years) |
| Appearance | Bright, uniform, colored options | Matte gray, spangled, variable |
| Cost | Lower for small parts | Higher for small parts |
| Best for | Indoor, precision, small parts | Outdoor, structural, large parts |

## Related specifications

- **B633** — Zinc electroplating on non-threaded parts (companion spec)
- **F2329** — HDG for fasteners (outdoor alternative)
- **B695** — Mechanical galvanizing (for HE-sensitive fasteners)
- **F1940** — Testing fastener coating HE susceptibility
- **F519** — Hydrogen embrittlement test methods

## Documentation

California Fastener F1941 orders ship with mill certificates showing coating class (Fe/Zn designation), chromate type, coating thickness measurements, and hydrogen relief bake records for all applicable strength classes.

File: design/assets/technical-library/astm-f3125.md
# ASTM F3125 — High-Strength Structural Bolts and Assemblies

> **At a glance:** F3125 is the spec for the high-strength bolts that hold together steel buildings, bridges, and heavy frames. It replaced the old A325 and A490 standards in 2015, but the familiar names stuck — you'll still see "A325" and "A490" on drawings, and those are now grades within F3125 rather than standalone specs. Think of A325 as the standard structural bolt and A490 as its higher-strength cousin for heavier connections.

**Category:** Bolt Specification · Structural
**Grades stocked:** A325 · A490 · F1852 · F2280
**Typical pairing:** A563 or A194 nuts (per grade table), F436 washers, F959 DTIs
**Industries:** Steel construction, infrastructure, bridges

---

## Scope

ASTM F3125 / F3125M is the unified specification for high-strength, quenched-and-tempered structural bolts in two strength classes (120 ksi and 150 ksi), plus a 144 ksi class added in the 2025 revision. It consolidated and replaced six earlier standards:

- A325 and A325M (heavy hex, 120 ksi)
- A490 and A490M (heavy hex, 150 ksi)
- F1852 (twist-off, 120 ksi)
- F2280 (twist-off, 150 ksi)

F3125 went into effect in 2015. Drawings issued before that date may still cite the legacy standards — the callouts remain valid and are now published as grade designations within F3125.

## Grades

| Grade | Style | Min. Tensile | Diameter range | Type |
|---|---|---|---|---|
| **A325** | Heavy hex | 120 ksi | 1/2" – 1-1/2" | 1 (plain C or low-alloy) · 3 (weathering) |
| **A325M** | Heavy hex | 830 MPa | M12 – M36 | 1 · 3 |
| **A490** | Heavy hex | 150–173 ksi | 1/2" – 1-1/2" | 1 (alloy) · 3 (weathering) |
| **A490M** | Heavy hex | 1040–1210 MPa | M12 – M36 | 1 · 3 |
| **F1852** | Twist-off | 120 ksi | 1/2" – 1-1/4" | 1 · 3 |
| **F2280** | Twist-off | 150 ksi | 1/2" – 1-1/4" | 1 · 3 |
| **Grade 144** (2025) | Heavy hex and twist-off | 144 ksi | 1/2" – 1-1/4" | 1 · 3 |

## Significant changes from the legacy standards

Anyone working from older drawings should know what F3125 changed:

1. **Elimination of the A325 diameter "drop."** Under the old A325 standard, the minimum tensile dropped from 120 ksi to 105 ksi above 1" diameter. F3125 eliminates this drop — **A325 bolts 1/2" through 1-1/2" are all 120 ksi minimum tensile**. Minimum pretensions published by RCSC and AISC were raised correspondingly.
2. **Consolidated grade names.** Old drawings specifying "A325" now call out "F3125 Grade A325." The grade designation preserves the familiar name.
3. **Head markings unchanged.** A325 bolts still head-mark "A325"; A490 bolts still mark "A490" to minimize field-identification disruption.
4. **Grade 144 added (2025).** Bridges the gap between A325 (120 ksi) and A490 (150 ksi) and is available in both heavy hex and twist-off styles, up to 1-1/4".

## Mechanical properties

### Grade A325 (Type 1)

- **Tensile:** 120 ksi min, all diameters
- **Yield (0.2% offset):** 92 ksi min
- **Elongation in 2":** 14% min
- **Reduction of area:** 35% min
- **Proof load:** 85 ksi

### Grade A490 (Type 1)

- **Tensile:** 150 ksi min, 173 ksi max
- **Yield (0.2% offset):** 130 ksi min
- **Elongation in 2":** 14% min
- **Reduction of area:** 40% min
- **Proof load:** 120 ksi

### Grade 144 (new)

- **Tensile:** 144 ksi min
- **Yield:** 117 ksi min (typical)
- Applicable to structural connection design as defined by AISC

## Types

- **Type 1** — Medium carbon, carbon-boron, or alloy steel. The default for most interior and non-weathering applications. Suitable for galvanizing under defined controls.
- **Type 3** — Weathering steel providing atmospheric corrosion resistance similar to ASTM A242 or A588 steels. Used with weathering-steel structural members. Type 3 bolts carry a supplementary "A325" or "A490" mark plus an underline or other identifier to distinguish from Type 1.

Type 2 was removed years ago.

## Approved nuts and washers

### For A325, F1852 (Grade 120 ksi)

- **Nuts:** A563 DH (Type 1 or Type 3), A563 DH3, A563 Grade C with heavy hex when specified; A194 2H may substitute for A563 DH in Type 1
- **Washers:** F436 (Type 1 or Type 3 matching bolt type)

### For A490, F2280 (Grade 150 ksi)

- **Nuts:** A563 DH or DH3 (Type matching bolt type); A194 2H may substitute for A563 DH in Type 1
- **Washers:** F436 (matching type); F436 is required where slotted holes, oversized holes, or turn-of-nut tensioning requires load distribution

### For Grade 144

- Nuts and washers per the 2025 F3125 tables; confirm current revision before fabrication

## Coatings

### Grade A325 (Type 1)

- **Hot-dip galvanized** per F2329 — the standard coating for exterior A325
- **Mechanical galvanizing** per B695 — alternative
- **Zinc-flake coating** per F3019 or F1136 Grade 3 — engineered coating systems for longer service life

### Grade A490

- **Coating is restricted.** Hot-dip and mechanical galvanizing are **not permitted** on A490 due to hydrogen embrittlement risk.
- Approved coatings are limited to **F2833 Grade 1** or **F1136 Grade 3** (zinc-flake systems with documented hydrogen embrittlement testing).
- Galvanized weathering-steel A490 Type 3 is also prohibited.

### Grade A325 Type 3 and Grade A490 Type 3

- Weathering-steel bolts are typically furnished plain — the weathering alloy provides its own corrosion resistance. Coating is not usually applied.

## Installation methods

F3125 bolts are pretensioned via one of four methods defined by the Research Council on Structural Connections (RCSC):

1. **Turn-of-nut** — Bring to snug tight, then rotate the specified additional turn
2. **Calibrated wrench** — Torque to a value calibrated per lot on a Skidmore-Wilhelm device
3. **Twist-off tension control (F1852, F2280, Grade 144 TC)** — Splined end shears off at a calibrated tension
4. **Direct tension indicator (DTI)** — F959 compressible washer; tension verified by gap measurement

## Rotational capacity

F3125 requires rotational-capacity testing for galvanized assemblies — the bolt-nut-washer stack must accept the specified rotation without stripping, shearing, or failure when lubricated as supplied. Field lubricant must not be cleaned off.

## Marking requirements

- Grade A325 bolts mark "A325" on the head
- Grade A490 bolts mark "A490" on the head
- Type 3 bolts add an underline under the grade mark, or the grade mark appears in a raised-border format per the standard
- Manufacturer's identification symbol appears alongside the grade
- Twist-off style marks the grade on the head; the splined end carries no mark

## Galvanized A490 — the short version

Don't. F3125 prohibits it. If you need corrosion resistance on a 150 ksi bolt, specify F3125 Grade A490 Type 3 (weathering) for exterior-atmospheric service, or use an F2833 / F1136 zinc-flake coating, or step up to a stainless alternative.

## Related specifications

- **A563** — Carbon and alloy nuts (DH, DH3 grades pair with F3125)
- **A194** — 2H heavy hex nuts (permitted substitute for A563 DH on Type 1)
- **F436** — Hardened washers
- **F959** — Direct tension indicators
- **F2329** — HDG for Type 1 A325
- **F3019 / F1136 / F2833** — Engineered zinc-flake coating systems
- **RCSC Specification** — Installation and inspection requirements
- **AISC 360** — Steel construction specification (references F3125)

## Documentation

California Fastener F3125 orders ship with mill certs showing grade, type, heat number, rotational capacity test results (for galvanized assemblies), and coating thickness reports. Project submittal packages available on request for AISC-certified fabrication.
