Repository: cafast-acc/californiafastener-com

# California Fastener — marketing site

Rebuild of [californiafastener.com](https://californiafastener.com), a Bay Area
industrial-fastener distributor and CNC machining shop (Vacaville, CA, est. 1970).

## Stack

- **Next.js 16** (App Router, Turbopack) on **Vercel**
- **TypeScript** + **Tailwind CSS v4**
- **Inter** + **JetBrains Mono** via `next/font` — substituted for SF Pro
  (no SF Pro license; flagged in the design handoff)
- **Sanity v3** for the Field Notes blog and (later) editable product-page
  content
- **Jotform** for the quote flow and other forms — embeds get restyled in place
  rather than rebuilt as custom React forms

## Layout

```
design/                The Claude Design HTML/CSS handoff. Canonical reference
                       for tokens, copy, and component structure. Do not edit
                       to change the production site — port pages out of here
                       into src/app instead.
public/assets/         Brand mark, product renders, customer logos, photography,
                       and the 26 markdown specs that drive the spec library.
src/
  app/                 App Router routes. One folder per page.
  components/          CfNav, CfFooter (server), Img + SpecBuilderTrigger
                       (client islands).
  styles/              cf-tokens.css, cf-shared.css (canonical, lifted from
                       design/), and per-page modules like cf-homepage.css and
                       cf-anchor-bolts.css.
```

`src/styles/cf-tokens.css` and `cf-shared.css` are the single source of truth
for design tokens and component classes (`.cf-pill`, `.cf-nav`, etc.). They were
copied from `design/colors_and_type.css` and `design/_shared.css` with asset
paths rewritten to `/assets/...`. Don't reinvent these classes — use them in JSX.

## Local dev

```sh
npm install
npm run dev
```

The Claude Preview launch config (`.claude/launch.json`) wires this up for the
embedded preview. Pin Turbopack's workspace root via `next.config.ts` —
otherwise it walks up the filesystem looking for the nearest lockfile and gets
the wrong directory on machines with stray `package-lock.json` files in `$HOME`.

## Deployment

Auto-deploy on push to `master` via the GitHub → Vercel integration. Project:
[`california-fastener/cafastdotcom2026-2`](https://vercel.com/california-fastener).

## Pages

| Route | Status |
| --- | --- |
| `/` (homepage) | Ported |
| `/anchor-bolts` | Ported |
| `/structural-fasteners`, `/industrial-fasteners`, `/stud-bolts-threaded-rod`, `/u-bolts`, `/stainless-steel-fasteners`, `/silicon-bronze`, `/hollo-bolt`, `/hollo-bolt-selector` | Pending |
| `/cnc-machining` | Pending |
| `/spec-library`, `/spec-builder` | Pending (need spec content + interactive logic) |
| `/industries/*` | Pending |
| `/quote` | Pending (Jotform — defer until form is set up) |
| `/blog` (Field Notes) | Ported — Sanity v3 backend, Studio at `/studio`. See HANDOFF.md for env setup. |

## Open caveats from the handoff

- **Imagery is placeholder.** Hero/CNC/industries images pull from Unsplash
  and Squarespace CDNs with `Img` (the client `<img>` wrapper) hiding broken
  loads. Replace with owned assets before launch.
- **Fonts will shift slightly** because Inter is not SF Pro. Acceptable in
  early dev; revisit if SF Pro gets licensed.
- **Mobile <980px is unstyled** per the handoff. Breakpoints below 980px
  need framework-level work; the design defends desktop only.

File: public/assets/technical-library/astm-a307.md
# ASTM A307 — Carbon Steel Bolts, Studs, and Threaded Rod, 60,000 PSI Tensile Strength

> **At a glance:** A307 is the general-purpose carbon steel bolt spec. When a drawing doesn't call for anything special — no high strength, no heat, no corrosion concerns — A307 is almost certainly what's intended. It covers the everyday bolts that hold up non-structural steel, flange bolts on low-pressure service, and thousands of general mechanical applications.

**Category:** Bolt Specification
**Grades stocked:** A · B
**Typical pairing:** A563 Grade A or F594 nuts, F844 plain washers
**Industries:** General construction, manufacturing, mechanical assembly

---

## Scope

ASTM A307 covers carbon steel bolts, studs, and threaded rod in inch and metric sizes from 1/4" through 4" diameter, with a specified minimum tensile strength of 60,000 psi. It is the base-level, non-heat-treated bolt specification and the default callout for non-structural, non-critical, low-stress applications.

A307 is not a structural bolt. Where high-strength connections are required, specify F3125. Where elevated temperature or pressure is involved, specify A193. Where anchor service is required, specify F1554.

## Grades

| Grade | Use | Head style |
|---|---|---|
| **A** | General applications; the default A307 callout | Square or hex head; any head style permitted |
| **B** | Cast-iron flanged joints in pressure piping, specifically to limit tensile strength ceiling to protect cast-iron flanges | Heavy hex head required |

**Grade C** historically existed as the anchor-bolt grade but was withdrawn from A307 in 2007. It was replaced by ASTM F1554 Grade 36. Old drawings citing "A307 Grade C" should be re-specified to F1554 Grade 36 on new work.

## Mechanical properties

### Grade A

- **Tensile:** 60 ksi minimum (no maximum)
- **Yield:** Not specified
- **Elongation in 2":** 18% minimum
- **Reduction of area:** 35% minimum
- **Hardness:** 69 HRB to 95 HRB (121–212 HBW)

### Grade B

- **Tensile:** 60 ksi minimum, 100 ksi maximum (the ceiling protects cast-iron flanges from cracking)
- **Yield:** Not specified
- **Elongation in 2":** 18% minimum
- **Reduction of area:** 35% minimum
- **Hardness:** 69 HRB to 95 HRB

## Chemistry

A307 is low-carbon steel with no required alloy content:

- **Carbon:** 0.30% max (Grade A); not specified (Grade B)
- **Manganese, phosphorus, sulfur:** standard commercial limits
- Not heat-treated; properties come from base composition and cold-finishing

## Recommended nuts and washers

| Bolt | Nut | Washer |
|---|---|---|
| Grade A | A563 Grade A (hex or heavy hex) | F844 plain flat |
| Grade B | A563 Grade A or B (heavy hex) | F844 plain flat |

For applications where corrosion matters, move to stainless (F593) or coated (galvanized per F2329, zinc plated per F1941).

## Applications

- General mechanical assembly
- Low-pressure flange bolting (Grade B with cast-iron flanges)
- Non-structural steel framing
- HVAC and plumbing support
- Equipment and machinery assembly
- Agricultural and industrial hardware
- Fence and railing
- Pipe hangers and supports

## What A307 is NOT for

- **Structural connections.** Use F3125 for high-strength structural bolts.
- **Anchor bolts.** Use F1554 (Grades 36, 55, or 105 by load).
- **Flange bolting on high-pressure / high-temperature service.** Use A193.
- **Low-temperature or cryogenic service.** Use A320.
- **Corrosive environments.** Use stainless (F593) or specify coatings.
- **Any application where bolt yield strength is a design input.** A307 does not specify a yield.

## Marking

- Grade A: no marking required (optional)
- Grade B: must be marked with "307B" or equivalent; heavy hex head required
- Manufacturer's identification symbol may appear on both

## Related specifications

- **F3125** — High-strength structural bolts (when A307 is not enough)
- **F1554** — Anchor bolts (replaces old A307 Grade C)
- **A563** — Nuts (Grade A pairs with A307)
- **F844** — Plain flat washers
- **F2329** — Hot-dip galvanizing
- **F1941** — Zinc electroplating

## Documentation

California Fastener A307 orders ship with mill certificates showing grade, heat number, chemistry, tensile, and hardness test results.

File: public/assets/technical-library/astm-a320.md
# ASTM A320 — Alloy and Stainless Steel Bolting for Low-Temperature Service

> **At a glance:** A320 is the low-temperature companion to A193. When bolted joints will see service below -20°F — cryogenic tanks, LNG facilities, nitrogen lines, refrigeration plants — A193 studs can become brittle and fail. A320 covers the same kinds of bolting (studs, bolts, threaded rod) but with added impact-toughness testing to guarantee ductile behavior at cold temperatures. L7 is the default grade; L7M is the sour-service version for cold H₂S applications.

**Category:** Bolt Specification
**Grades stocked:** L7 · L7M · B8 Class 2 · B8M Class 2
**Typical pairing:** A194 nuts (Grades 4, 7, 7M, 8, 8M), F436 or F844 washers
**Industries:** LNG, cryogenic, refrigeration, petrochemical, natural gas

---

## Scope

ASTM A320 / A320M covers alloy-steel and stainless-steel bolting intended for low-temperature service in pressure vessels, valves, flanges, and fittings. The spec parallels A193 in materials but adds mandatory low-temperature Charpy V-notch impact testing to verify ductile behavior in the cold.

A320 applies when the design minimum metal temperature falls below -20°F / -29°C. Above that, A193 is typically specified.

## Grades

### Alloy steel grades (ferritic, heat-treated)

| Grade | Material | Impact test temperature | Typical use |
|---|---|---|---|
| **L7** | AISI 4140 / 4142 Cr-Mo | -150°F (-101°C) | The default low-temp stud; pairs directly with A193 B7 above cold service |
| **L7A** | Carbon steel, Q&T | -150°F | Lower-cost carbon alternative |
| **L7B** | AISI 4140 + modifications | -150°F | Moderate alloy alternative |
| **L7C** | Carbon-boron alloy | -150°F | Boron-alloy alternative |
| **L7M** | L7 chemistry, lower hardness | -100°F (-73°C) | Sour service at low temperature (NACE MR0175) |
| **L43** | AISI 4340 Ni-Cr-Mo | -150°F | Higher strength than L7; used for larger sections |
| **L1** | Carbon-molybdenum | Varies | Uncommon |

Charpy impact testing on these grades must demonstrate a minimum lateral expansion of 0.015" at the specified test temperature.

### Stainless grades (austenitic)

| Grade | Material | Class |
|---|---|---|
| **B8** | 304 SS | Class 1 (solution annealed), Class 2 (strain hardened) |
| **B8M** | 316 SS | Class 1, Class 2 |
| B8T | 321 SS | Class 1, Class 2 |
| B8C | 347 SS | Class 1, Class 2 |

The austenitic stainless grades are inherently tough at low temperature and do not require Charpy testing — their FCC crystal structure doesn't exhibit the ductile-to-brittle transition that limits ferritic alloys in the cold.

## Mechanical properties — Grade L7

| Diameter | Min. Tensile | Min. Yield | Min. Elong. | Min. RA | Min. Impact Energy | Max. Hardness |
|---|---|---|---|---|---|---|
| Up to 2-1/2" | 125 ksi | 105 ksi | 16% | 50% | 20 ft-lbf @ -150°F | 321 HBW |
| 2-5/8" through 4" | 115 ksi | 95 ksi | 16% | 50% | 20 ft-lbf @ -150°F | 321 HBW |

L7 mechanical properties mirror A193 B7 — the added requirement is the impact test at -150°F.

## Mechanical properties — Grade L7M

| Diameter | Min. Tensile | Min. Yield | Min. Elong. | Min. RA | Min. Impact Energy | Max. Hardness |
|---|---|---|---|---|---|---|
| Up to 4" | 100 ksi | 80 ksi | 18% | 50% | 20 ft-lbf @ -100°F | 235 HBW (22 HRC) |

L7M combines the Charpy requirement with NACE MR0175 / ISO 15156 hardness limits for sour service. Every part is hardness tested.

## Why low-temperature toughness matters

Carbon and low-alloy steels exhibit a ductile-to-brittle transition somewhere between ambient and cryogenic temperatures. Above the transition, the material absorbs energy through plastic deformation before fracture. Below it, fracture occurs suddenly with little warning — a catastrophic failure mode in pressurized service.

A Charpy V-notch impact test measures energy absorbed during fracture of a notched specimen at a specified temperature. The 20 ft-lbf minimum energy requirement in A320 ensures the material remains ductile at the stated test temperature — which establishes the lowest safe design service temperature for the bolting.

## Recommended nuts and washers

A320 studs are paired with A194 nuts, matching the grade:

| A320 bolt | A194 nut | Washer |
|---|---|---|
| L7, L7A, L7B, L7C | Grade 4 or 7 | F436 or F844 (carbon) |
| L7M | 2HM or 7M | F436 or F844 |
| L43 | Grade 4 or 7 | F436 or F844 |
| B8 Class 1 or 2 | Grade 8, matching class | F436 or F844 (stainless) |
| B8M Class 1 or 2 | Grade 8M, matching class | F436 or F844 (stainless) |

For sour service (L7M + 2HM), hardness testing on every nut and every stud is required.

## Applications

- LNG receiving and regasification terminals
- Cryogenic air separation plants
- Ethylene and propylene processing
- Natural gas liquefaction
- Industrial refrigeration
- Aerospace and aerospace ground support (liquid oxygen, nitrogen)
- Arctic pipeline service
- Deep-sea subsea equipment (where temperatures approach 32–28°F)

## Service temperature guidance

- **L7** — qualified to -150°F by impact test; usable somewhat lower with engineering judgment
- **L7M** — qualified to -100°F by impact test (the lower ceiling reflects the lower hardness)
- **B8, B8M** — austenitic stainless is ductile well below -320°F (liquid nitrogen); these grades are preferred for deep cryogenic service

## Marking

Grade marking is required on all A320 bolts — for example, "L7," "L7M," "B8M CL2." The "L" prefix is the quick identifier distinguishing A320 from A193 on the bolt head or stud end.

## Related specifications

- **A193** — High-temperature companion specification
- **A194** — Nut specification (pairs with A320)
- **F436** — Hardened washers
- **NACE MR0175 / ISO 15156** — Sour-service material requirements (governs L7M selection)
- **ASME B31.3** — Process piping design code (references A320 for low-temp service)

## Documentation

California Fastener A320 orders ship with mill certificates showing grade, heat number, chemistry, mechanical properties, and **Charpy V-notch impact test results** at the specified test temperature. L7M orders include 100% hardness test documentation and NACE MR0175 / ISO 15156 compliance statements.

File: public/assets/technical-library/astm-a563.md
# ASTM A563 — Carbon and Alloy Steel Nuts

> **At a glance:** A563 is the general-purpose structural nut spec. Grade DH is the one you'll see most — it's what pairs with high-strength structural bolts (F3125 A325 and A490). DH3 is the same nut in weathering steel, for bridges and exposed construction where the bolts themselves are weathering grade. For anchor bolts, Grade A covers F1554 Grades 36 and 55.

**Category:** Nut Specification
**Grades stocked:** A · DH · DH3
**Typical pairing:** F3125 structural bolts, F1554 anchors, A307 and A449 bolts
**Industries:** Steel construction, infrastructure, general mechanical

---

## Scope

ASTM A563 / A563M covers carbon and alloy steel nuts for general structural and mechanical applications. It is the structural-bolt nut standard and the default pairing for F3125, F1554, A307, and A449 bolting. Grades are distinguished by material, heat treatment, and hardness.

A563 is the carbon/alloy counterpart to A194 (high-pressure/temperature) and F594 (stainless). The two standards overlap for some grades, and A194 2H is an explicitly permitted substitute for A563 DH on F3125 Type 1 bolts.

## Grades

| Grade | Material | Typical pairing | Styles available |
|---|---|---|---|
| **O** | Low-carbon | A307 Grade A (light duty) | Hex, hex jam |
| **A** | Low-carbon | A307, F1554 Gr 36 & 55, A449 | Hex, heavy hex, heavy hex jam |
| **B** | Low-carbon, higher strength | A307 Grade B, A449 | Hex, heavy hex |
| **C** | Medium-carbon | A449, F1554 Grade 105 | Heavy hex |
| **C3** | Weathering | A325 Type 3, F1554 Grade 105 weathering | Heavy hex |
| **D** | Carbon, Q&T | A449, A354 Grade BC | Heavy hex |
| **DH** | Carbon, Q&T, higher hardness | **F3125 A325, A490** (Type 1), A354 BD | Heavy hex |
| **DH3** | Weathering, Q&T | **F3125 A325, A490 Type 3**, A354 BD weathering | Heavy hex |

**Styles:** hex, heavy hex, hex jam, heavy hex jam, and heavy hex flange. For structural bolting, **heavy hex is required** — standard hex does not satisfy F3125 assembly requirements.

## Mechanical properties — key grades

### Grade A (heavy hex, 1/4" – 1-1/2")

- **Proof load stress:** 90 ksi
- **Hardness:** 68–32 HRC (approximate; size-dependent)
- **Suitable for:** Bolts through Grade 5 strength class; F1554 Gr 36 and 55

### Grade DH (heavy hex, all sizes up to 1-1/2")

- **Proof load stress:** 175 ksi (up to 1")
- **Hardness:** 24 HRC min, 38 HRC max
- **Suitable for:** F3125 A325, F3125 A490 Type 1, F1554 Grade 105, A354 BD

### Grade DH3 (heavy hex, weathering)

- **Proof load stress:** 175 ksi
- **Hardness:** 24 HRC min, 38 HRC max
- **Material:** Weathering steel matching A325 Type 3 / A490 Type 3 chemistry
- **Suitable for:** F3125 Type 3 (weathering) bolts

## The DH vs 2H substitution

F3125 explicitly permits **A194 Grade 2H heavy hex nuts** as a substitute for **A563 DH** on **Type 1** A325, A490, F1852, and F2280 bolts. The same allowance exists in metric (A194 2H for A563M 10S on A325M, A490M Type 1).

When 2H nuts are substituted:

- All A563 requirements still apply — including overtap amounts for coatings, coating grade, lubrication, and proof-load testing
- The advantage is supply availability and dual-purpose stocking; 2H nuts already in inventory for A193 stud work can cover structural bolt orders
- 2H cannot substitute for DH3 — weathering-steel structural service still requires DH3

## Overtapping for galvanizing

When nuts are hot-dip galvanized or zinc-coated, threads are overtapped to accommodate coating buildup on the bolt. Required overtap amounts are specified in F2329 (HDG) and F1941 (zinc electroplating).

**Critical:** coated nuts must be proof-load tested after overtapping. Overtapping slightly reduces effective thread engagement, and proof-load testing confirms the nut-bolt assembly still develops full bolt tension before nut stripping.

## Nut stripping vs bolt failure

A properly-spec'd structural connection fails the bolt in tension, not the nut in thread stripping. Heavy hex geometry plus the specified proof load stress ensures the nut is stronger than the bolt. Standard hex nuts (thinner pattern) do not provide this margin and **must not** be used in structural applications where F3125 or comparable strength classes are specified.

## Marking

- Grade markings appear on one face of the nut
- Grade A: no mark required (but optional)
- Grades B, C, D, DH, DH3: grade letter(s) required
- Type 3 / weathering grades add an underline or "3" designator
- Manufacturer's identification symbol required

## Applications

- Structural steel connections (F3125 pairing)
- Anchor bolt terminations (F1554 pairing)
- General mechanical assembly (A307 pairing)
- Bridge fabrication (DH3 for weathering-steel members)
- Equipment foundations and base plates

## Related specifications

- **F3125** — Structural bolts (primary pairing)
- **F1554** — Anchor bolts
- **A307** — General-purpose bolts
- **A449** — Q&T bolts
- **A354** — Alloy Q&T bolts (BC and BD grades)
- **A194** — High-temp/pressure nuts (2H may substitute for DH on Type 1 structural bolts)
- **F594** — Stainless steel nuts
- **F2329** — HDG coating standard with nut overtap requirements
- **F1941** — Zinc electroplating with nut overtap requirements

## Documentation

California Fastener A563 orders ship with mill certificates showing grade, heat number, proof load test results, hardness, and coating thickness reports.

File: public/assets/technical-library/astm-a574.md
# ASTM A574 — Alloy Steel Socket-Head Cap Screws

> **At a glance:** A574 is the high-strength socket head cap screw (SHCS) spec — those recessed-hex, cylindrical-head bolts driven with an Allen wrench or hex key. They show up on virtually every piece of industrial machinery, semiconductor tool, automation equipment, and precision assembly because they're compact, strong, and fit into counterbored holes where a hex head wouldn't. A574 covers the full inch-series range at 170,000 psi tensile strength — stronger than a SAE Grade 8 bolt. Semiconductor, aerospace, and automation drawings call for these constantly.

**Category:** Bolt Specification · Socket Head Cap Screws
**Common finishes:** Plain / black oxide · Zinc plated
**Typical pairing:** A563 DH nuts (when used as bolts), often used in tapped holes without a nut
**Industries:** Semiconductor, aerospace, automation, machine building, precision equipment

---

## Scope

ASTM A574 covers alloy steel socket head cap screws in inch-series diameters from #0 (0.060") through 4" nominal. Sizes are dimensionally controlled by ASME B18.3. The spec defines alloy chemistry, heat treatment, mechanical properties, and hardness requirements.

Metric socket-head cap screws are covered by ASTM A574M and ISO 4762.

## Mechanical properties

A574 establishes a single high-strength class for SHCS:

| Size range | Min. Tensile | Min. Yield | Min. Elong. | Min. RA | Hardness |
|---|---|---|---|---|---|
| Up to 1/2" | 180 ksi | 160 ksi | 10% | 35% | 39–45 HRC |
| Over 1/2" through 1" | 170 ksi | 150 ksi | 10% | 35% | 37–45 HRC |
| Over 1" through 1-1/2" | 160 ksi | 140 ksi | 10% | 35% | 33–39 HRC |
| Over 1-1/2" through 4" | 140 ksi | 115 ksi | 10% | 35% | 26–36 HRC |

These strength levels exceed SAE Grade 8 (150 ksi) for the common sizes up to 1", which is why A574 SHCS is frequently selected over hex-head bolts when strength per unit of installed footprint matters.

## Chemistry and heat treatment

Alloy steel with at least one of: chromium, nickel, molybdenum, or vanadium. Typical production uses AISI 4037, 4137, 4140, 4340, or 8740 alloys.

- Carbon: 0.30–0.48%
- Alloying to develop hardenability through section
- Quenched and tempered to the specified hardness range
- Minimum tempering temperature: 650°F (conservative; higher for larger sections)

## Head style and drive

A574 heads are cylindrical with a flat top and a hex-socket drive:

- **Standard (full-height) SHCS** — the default head style
- **Low-head SHCS** — reduced head height for tight clearance applications (covered by A574 dimensionally per ASME B18.3)
- **Flat-head SHCS** — countersunk with 82° or 100° angle (for flush-mount applications)
- **Button-head SHCS** — rounded low-profile head

**Warning on low-head, flat-head, and button-head versions:** these reduced-head styles have lower tensile and shear ratings than the standard cylindrical-head SHCS at the same nominal size. The wrench recess is smaller, head-to-shank transition is shorter, and achievable pretension is lower. Always reference the specific manufacturer's ratings — don't assume the full A574 mechanicals apply.

## Finishes

SHCS are commonly supplied in:

- **Plain black oxide** — the traditional finish; oil-coated for short-term corrosion protection, not suitable for long-term outdoor exposure
- **Plain uncoated** — typically for indoor / controlled environments
- **Zinc plated per F1941** — for general corrosion protection
- **Cadmium plated per QQ-P-416** — on legacy defense and aerospace drawings (phased out on new work)
- **Nickel plated** — decorative or moderate corrosion service
- **Zinc flake coatings (F1136, F2833)** — engineered corrosion protection

**Hot-dip galvanizing is not used on A574** — the coating is too thick for precision SHCS threads and the temperature exposure can temper the steel.

## Installation — tapped holes vs through holes

SHCS are used two ways:

1. **Threaded into a tapped hole** (most common). No nut required. Design thread engagement typically 1.0–1.5 × nominal diameter in steel, 1.5–2.0× in aluminum, 2.0–2.5× in cast iron.
2. **Through-hole with a nut on the back side.** Less common but used where back-side access exists. Pair with A563 DH or A194 2H heavy hex nuts.

In tapped-hole installations, the tapped thread strength must exceed the bolt tensile strength — otherwise the threads strip before the bolt breaks. Tap chart references apply.

## Applications

- Semiconductor manufacturing equipment (Applied Materials, Lam Research, KLA)
- Automation and robotic systems
- Machine-tool building (CNC machines, grinders, presses)
- Aerospace ground support equipment and tooling
- Precision instruments and optical equipment
- Die and mold assemblies
- Pneumatic and hydraulic equipment
- Die and mold components where standard hex heads won't fit

## Common field issues

- **Counterbore depth wrong.** The head must sit flush or slightly below surface. Too shallow — head protrudes and interferes; too deep — the shank is held in the counterbore and doesn't engage threads fully.
- **Allen key worn or wrong size.** Rounds out the socket, especially on smaller sizes. Always use a new, properly-sized hex bit; for high-torque applications use a torque wrench with a hex socket rather than an L-key.
- **Galled threads.** Alloy-steel SHCS galls less than stainless, but high-torque installation into aluminum or brass tapped holes can still seize. Anti-seize compound helps.
- **Reduced-head SHCS assumed full strength.** See warning above.

## Related specifications

- **ASME B18.3** — Dimensional standard for socket-head cap screws (the geometry spec)
- **A574M / ISO 4762** — Metric socket-head cap screws
- **A307, A449** — Hex-head alternatives (lower strength, larger head footprint)
- **F835** — Alloy steel socket button and flat countersunk head cap screws
- **F837** — Stainless steel socket head cap screws (the stainless SHCS spec)
- **F912** — Alloy steel socket set screws (the set-screw counterpart)

## Documentation

California Fastener A574 orders ship with mill certificates showing heat number, chemistry, mechanical properties (tensile, yield, hardness), and finish. Certifications supporting ITAR, RoHS, REACH, and DFARS compliance are available on request for semiconductor and defense customer programs.

File: public/assets/technical-library/astm-f436.md
# ASTM F436 — Hardened Steel Washers

> **At a glance:** F436 is the hardened washer that goes under the nut (and sometimes the head) of high-strength structural bolts. It's heat-treated specifically so it doesn't dent into the steel beam when the bolt is tensioned — if it did, the bolt would lose pretension and the connection would loosen. Don't confuse it with a general-purpose flat washer; for everyday low-stress use, that's F844.

**Category:** Washer Specification
**Types stocked:** 1 (carbon) · 3 (weathering)
**Typical pairing:** F3125 structural bolts, F1554 Grade 105 anchors, A354 BD, A449
**Industries:** Steel construction, infrastructure, power generation

---

## Scope

ASTM F436 / F436M covers hardened steel washers intended for use with high-strength structural fasteners. These are the circular and slotted load-distribution washers required under the head and/or nut of F3125 bolts in properly-designed structural connections.

F436 washers are **not** general-purpose flat washers. They are heat-treated to prevent embedment into the mating structural steel at the high contact pressures developed by tensioned high-strength bolts. For general load-distribution use at lower stress, specify F844 instead.

## Types

| Type | Material | Typical pairing |
|---|---|---|
| **1** | Carbon steel, Q&T | F3125 A325 Type 1, A490 Type 1, general structural |
| **3** | Weathering steel, Q&T | F3125 A325 Type 3, A490 Type 3; exposed-atmospheric construction |

Type 2 was removed from the standard previously.

## Mechanical requirements

- **Hardness:** 38 HRC min, 45 HRC max (Rockwell C) for both Type 1 and Type 3
- **Hardness testing:** Full surface hardness is specified; decarburization limits apply
- **Dimensional tolerance:** Tight control on ID, OD, and thickness to ensure correct fit under heavy hex bolt heads and nuts

## Configurations

- **Circular (round)** — the default F436 washer
- **Circular, beveled (1:6 taper)** — for use on sloped flanges of structural shapes where the bolt axis is not perpendicular to the bearing surface; beveled washers compensate for flange taper on S-shapes and C-channels
- **Clipped (truncated)** — one edge flattened to clear an adjacent fillet weld or beam flange

All three configurations are covered under F436.

## Typical dimensions

For structural bolt sizes, F436 washers are thicker than standard F844 flat washers:

| Bolt size | Nominal OD | Nominal ID | Nominal thickness |
|---|---|---|---|
| 1/2" | 1-1/16" | 17/32" | 0.122"–0.177" |
| 5/8" | 1-5/16" | 11/16" | 0.122"–0.177" |
| 3/4" | 1-15/32" | 13/16" | 0.122"–0.177" |
| 7/8" | 1-3/4" | 15/16" | 0.136"–0.177" |
| 1" | 2" | 1-1/16" | 0.136"–0.177" |
| 1-1/8" | 2-1/4" | 1-1/4" | 0.136"–0.177" |
| 1-1/4" | 2-1/2" | 1-3/8" | 0.136"–0.177" |
| 1-3/8" | 2-3/4" | 1-1/2" | 0.136"–0.177" |
| 1-1/2" | 3" | 1-5/8" | 0.136"–0.177" |

## When F436 is required

Per AISC and RCSC specifications, F436 washers are required under the **element being turned** (typically the nut) during installation, plus additional placements depending on installation method and hole geometry:

- **Turn-of-nut with standard holes** — washer under the turned element only
- **Calibrated wrench tensioning** — washer under the turned element only
- **Twist-off (F1852, F2280)** — no additional washer required at the splined end; washer under nut
- **Oversized or slotted holes** — F436 washer required at both ends of the bolt, or a plate washer over the slot per AISC

For F959 direct tension indicators, the DTI is placed under the bolt head and an F436 washer goes between the DTI and the turned element.

## Coatings

- **Hot-dip galvanized per F2329** — standard for A325 Type 1 exterior service
- **Mechanical galvanized per B695** — alternative
- **Zinc plated per F1941** — interior or controlled environments
- **Plain** — standard for interior protected applications and for Type 3 weathering
- **Zinc-flake coatings (F3019, F1136, F2833)** — paired with coated F3125 A490 assemblies

## Type 3 weathering washers

Type 3 F436 washers are specified with Type 3 F3125 bolts (A325 or A490) in weathering-steel construction. The weathering chemistry provides atmospheric corrosion resistance matching the structural members (A588, A709 Grade 50W, etc.) and develops the characteristic dark oxide patina with similar timing to the surrounding steel.

## Marking

F436 washers do not carry individual grade markings. The supplier's mill certificate identifies type, hardness test results, and batch traceability to the heat lot.

## Applications

- F3125 structural bolted connections (the primary use case)
- F1554 Grade 105 anchor bolt terminations where hardened washers are called out
- A354 BD connections
- Any high-strength bolted joint where embedment of a non-hardened washer into the mating steel would cause pretension loss

## What F436 is NOT for

- General mechanical assembly at low to moderate load — use **F844** instead
- Direct tension indicating — use **F959** (compressible DTI washer)
- Locking applications — F436 is a flat washer; for locking, specify split lockwashers, wedge-lock, or Nord-Lock per application requirements

## Related specifications

- **F3125** — Structural bolts (primary pairing)
- **F1554 Grade 105** — High-strength anchor bolts
- **F844** — Plain (unhardened) flat washers
- **F959** — Direct tension indicators
- **F2329** — HDG coating standard
- **RCSC Specification** — Installation and placement requirements for structural washers

## Documentation

California Fastener F436 orders ship with mill certificates showing type, hardness test results, heat number, and coating thickness reports.

File: public/assets/technical-library/astm-f467.md
# ASTM F467 — Nonferrous Nuts for General Use

> **At a glance:** F467 covers nuts made from non-steel materials — silicon bronze, Monel, copper, aluminum, and nickel alloys. This is the spec behind a silicon bronze nut for marine hardware, a Monel nut for seawater service, or an aluminum nut for weight-sensitive assembly. Each alloy has its own purpose: silicon bronze for saltwater and decorative architectural, Monel for severe marine and chemical, aluminum for weight reduction in aerospace and electronics.

**Category:** Nut Specification · Nonferrous
**Alloys stocked:** Silicon bronze · Monel 400 · Aluminum 2024 / 6061
**Typical pairing:** F468 bolts (matching alloy), matching nonferrous or compatible stainless washers
**Industries:** Marine, architectural, aerospace, chemical processing, electrical

---

## Scope

ASTM F467 / F467M covers nonferrous nuts in inch and metric sizes intended for general-purpose use. It defines chemistry and mechanical requirements for a broad range of copper alloys, nickel alloys, and aluminum alloys commonly used as fasteners.

F467 is the nut side; F468 is the companion bolt spec for the same alloy groups.

## Alloy groups

| UNS / alloy | Common name | Characteristics | Typical use |
|---|---|---|---|
| **C46400** / Naval Brass | Copper-zinc-tin | Moderate strength, good marine corrosion | Marine, architectural |
| **C51000** / Phosphor Bronze | Copper-tin | Spring-temper capability, good fatigue | Electrical, spring applications |
| **C65100 / C65500** | Silicon Bronze | Copper-silicon; strong, weldable, marine-resistant | Marine, architectural, decorative |
| **C67000 / C67500** | Manganese Bronze | High strength, moderate corrosion | Marine propellers, heavy hardware |
| **C70600** | Copper-Nickel 90/10 | Excellent seawater resistance | Offshore, shipbuilding |
| **N04400** | Monel 400 | Ni-Cu alloy; outstanding seawater and acid resistance | Severe marine, chemical |
| **N05500** | Monel K500 | Age-hardenable Monel; higher strength | Severe marine, strength-critical |
| **2024** (AA) | Aluminum alloy | High strength, lower corrosion resistance | Aerospace, weight-critical |
| **6061-T6** (AA) | Aluminum alloy | Good strength + weldability | General aluminum assembly |
| **7075-T73** (AA) | High-strength aluminum | Highest aluminum strength | Aerospace structural |

## Silicon bronze — the marine and architectural workhorse

Silicon bronze (C65100 / C65500) is the alloy that comes up most often in F467:

- **Corrosion resistance:** Excellent in saltwater, freshwater, and most atmospheric service. Develops a protective oxide layer that prevents further corrosion.
- **Strength:** Moderate — not a high-strength material, but adequate for most architectural and marine service.
- **Weldability:** Good. Can be brazed, welded, and soldered with standard techniques.
- **Appearance:** Warm gold-to-bronze color; stable patina over time. Specified extensively in decorative architectural hardware.
- **Machinability:** Good. Machines cleanly and holds threads well.

Silicon bronze is often specified in two finishes: **plain** (natural bronze color, develops patina) or **tinned** (coated with pure tin for maximum corrosion protection and electrical conductivity — used in underwater hardware and electrical bonding applications).

## Monel 400 — severe environments

Monel 400 (N04400) is a nickel-copper alloy with a specific performance profile:

- **Corrosion resistance:** Outstanding in seawater, hydrofluoric acid, brine, many organic acids. Resistant to stress corrosion cracking in chloride environments — one of its defining features.
- **Strength:** Moderate. Higher than silicon bronze but less than carbon steel.
- **Cost:** High — Monel is a premium material.
- **Typical applications:** Subsea hardware, chemical processing equipment, hydrofluoric acid plants, naval shipbuilding. Specified where lesser materials have failed in service.

Monel K500 is the age-hardenable version, delivering significantly higher strength while retaining the corrosion profile. Used where strength-critical marine applications need both properties.

## Aluminum nuts

Aluminum nuts serve two distinct niches:

1. **Weight-critical assembly** — aerospace, defense, drones, some electronics. Aluminum weighs about 1/3 of steel.
2. **Electrical / thermal conductivity** — aluminum conducts electricity well and is non-magnetic.

**Aluminum is not a general-purpose nut material.** It has lower strength than steel, gall-prone threads (especially on aluminum-to-aluminum), and is vulnerable to galvanic corrosion when paired with steel in wet service. When aluminum is used, pair with an aluminum bolt (F468 in matching alloy) or a stainless bolt with care given to galvanic isolation.

## Mechanical properties — silicon bronze (C65100 / C65500)

| Size range | Proof Load Stress | Hardness |
|---|---|---|
| 1/4" through 1-1/2" | 60 ksi | 55 HRB min (typical) |

Mechanical properties vary widely by alloy group — reference F467 tables for specific grades.

## Matching bolts and nuts

For nonferrous assemblies, always pair within alloy group to prevent galvanic corrosion:

| Nut (F467) | Bolt (F468) | Washer |
|---|---|---|
| Silicon bronze | Silicon bronze | Silicon bronze or 316 stainless |
| Monel 400 | Monel 400 | Monel 400 or compatible stainless |
| Aluminum 6061 | Aluminum 6061 | Aluminum 6061 |

**Galvanic mismatch in wet service.** A steel nut on a bronze bolt in seawater will rust the nut and streak the bronze. A stainless nut on a Monel bolt in seawater is usually OK (nearly galvanically compatible), but matching always safer.

## Applications

### Silicon bronze
- Marine hardware (boats, docks, piers)
- Architectural fasteners (exposed decorative applications)
- Outdoor lighting and signage
- Water-treatment equipment
- Electrical bonding (tinned)

### Monel 400
- Offshore platforms
- Chemical processing (acids)
- Seawater pumps and valves
- Naval hardware
- Oil-and-gas downhole (specific services)

### Aluminum
- Aerospace structures
- Drone and UAV hardware
- Electronics enclosures
- Racing and performance applications

## Related specifications

- **F468** — Nonferrous bolts (the companion spec)
- **F593 / F594** — Stainless fastener alternatives (often cross-specified with silicon bronze for marine work)
- **F3125** — Carbon-steel structural bolts (when corrosion is not a concern)
- **AMS specifications** — Aerospace aluminum and nickel alloy references

## Documentation

California Fastener F467 orders ship with mill certificates showing alloy (UNS number), heat number, chemistry, mechanical properties, and finish. Silicon bronze stocking includes both plain and tinned finishes. Monel orders include heat-to-heat traceability and, on request, DFARS specialty-metals compliance.

File: public/assets/technical-library/astm-f568m.md
# ASTM F568M / ISO 898-1 — Metric Property Classes for Carbon and Alloy Steel Bolts

> **At a glance:** Metric bolts use "property classes" instead of SAE grades. Property class 8.8 is roughly equivalent to SAE Grade 5; 10.9 is close to Grade 8; 12.9 is the high-strength alloy class used for socket-head cap screws and critical automotive applications. The class number encodes tensile and yield strength right in the callout — 10.9 means 1000 MPa tensile, yield at 90% of tensile (900 MPa). Every European, Asian, and global-OEM drawing uses this system, and it's the one to reference whenever you're working in metric.

**Category:** Bolt Specification · Metric
**Common classes stocked:** 8.8 · 10.9 · 12.9
**Typical pairing:** ISO 898-2 / F836M nuts (matching class)
**Industries:** Automotive, European and Asian OEM, global industrial, aerospace metric applications

---

## Scope

ISO 898-1 is the international specification for mechanical properties of carbon and alloy steel bolts, screws, and studs in metric sizes. ASTM F568M is the US counterpart, harmonized with ISO 898-1 so that the property classes are identical and fasteners meeting either spec are interchangeable.

Metric bolts are designated by diameter × pitch (M10 × 1.5) plus property class (8.8, 10.9, etc.). The property class system replaces the SAE radial-line system used on inch bolts.

## The property class system — how to read it

A property class designation like "10.9" encodes both tensile and yield strength in a simple format:

- **First number** × 100 = minimum tensile strength in MPa
- **First number** × **second number** × 10 = minimum yield strength in MPa

So **property class 10.9** means:
- Min. tensile = 10 × 100 = **1000 MPa** (about 145 ksi)
- Min. yield = 10 × 9 × 10 = **900 MPa** (about 130 ksi)
- Yield is 90% of tensile

And **property class 8.8** means:
- Min. tensile = 8 × 100 = **800 MPa** (about 116 ksi)
- Min. yield = 8 × 8 × 10 = **640 MPa** (about 93 ksi)
- Yield is 80% of tensile

Once you know the rule, you can read any metric bolt class at a glance.

## Common property classes

| Class | Min. Tensile | Min. Yield | Material | Rough SAE equivalent |
|---|---|---|---|---|
| **4.6** | 400 MPa (58 ksi) | 240 MPa (35 ksi) | Low / medium carbon | SAE Grade 1–2 |
| **4.8** | 400 MPa | 320 MPa (46 ksi) | Low / medium carbon, cold-worked | — |
| **5.8** | 500 MPa (73 ksi) | 400 MPa (58 ksi) | Low / medium carbon, cold-worked | — |
| **8.8** | 800 MPa (116 ksi) | 640 MPa (93 ksi) | Medium carbon, Q&T | SAE Grade 5 |
| **9.8** | 900 MPa (131 ksi) | 720 MPa (105 ksi) | Medium carbon, Q&T | — |
| **10.9** | 1000 MPa (145 ksi) | 900 MPa (131 ksi) | Medium carbon alloy, Q&T | SAE Grade 8 |
| **12.9** | 1200 MPa (174 ksi) | 1080 MPa (157 ksi) | Alloy steel, Q&T | Stronger than Grade 8; ≈ A574 SHCS class |

## Class 8.8 and the size quirk

For class 8.8, the ISO standard previously specified slightly lower strength for bolts ≤M16 vs larger sizes. Current ISO 898-1 unifies property requirements across sizes, but older documentation and legacy drawings may reference this distinction. Always verify the edition of ISO 898-1 called out on the drawing.

## Marking

Metric bolts are marked with the property class on the head:

- **8.8** — stamped "8.8"
- **10.9** — stamped "10.9"
- **12.9** — stamped "12.9"
- Some manufacturers use an alternative dot / clock-mark system, but numeric marking is standard
- Manufacturer's identification symbol accompanies the class

Unlike SAE inch bolts, there is no radial-line system on metric bolts. The numeric mark is the only identifier.

## Recommended nuts

Metric nuts are property-classed by a single number denoting proof load strength in MPa / 100:

| Bolt class | Nut class | Proof load stress |
|---|---|---|
| 4.6, 4.8, 5.8 | **05** | 500 MPa |
| 8.8 | **8** | 800 MPa |
| 10.9 | **10** | 1040 MPa |
| 12.9 | **12** | 1150 MPa |

Match the nut class to the bolt class. Class 8 nut with 8.8 bolt; class 10 nut with 10.9 bolt; class 12 nut with 12.9 bolt. Nut specs are covered by ISO 898-2 and ASTM F836M.

## Applications

- Automotive assembly (European and Asian brands especially)
- Global OEM equipment (anything destined for European or Asian markets)
- European-spec construction and industrial equipment
- Machinery built to DIN, ISO, or JIS standards
- Metric-based aerospace and defense programs
- Import substitution — replacing OEM metric fasteners with domestic stock

## Metric threads and tolerance

Metric threads follow ISO 68-1 profile, with tolerance classes that differ from inch practice:

| Thread class | Application |
|---|---|
| 6g (external) / 6H (internal) | Standard commercial fit — most common |
| 4g6g (external) / 5H6H (internal) | Precision fit |

The "g" / "H" designations replace the 2A/2B or 3A/3B of inch threads. 6g/6H is the everyday metric fit and the default when no class is specified.

## What to watch for

- **Dimensional substitution.** M12 is not 1/2" — it's about 0.472". Don't cross-substitute diameters without checking.
- **Thread pitch.** Metric bolts can be coarse or fine pitch (M10 × 1.5 coarse vs M10 × 1.25 fine). Confirm the callout.
- **Property class ≠ SAE grade.** 8.8 is "about the same" as Grade 5, but they are not interchangeable for certified applications. If a drawing calls for property class 10.9, substitute with Grade 8 only if the specifier approves.
- **Low-strength classes.** 4.6 bolts look identical to high-strength bolts but are weaker than SAE Grade 2. Check markings on any metric bolt from unknown supply.

## Related specifications

- **ISO 898-2 / ASTM F836M** — Metric nuts (matching class)
- **ISO 4014 / DIN 931** — Hex-head bolt dimensional standard (partial thread)
- **ISO 4017 / DIN 933** — Hex-head bolt dimensional standard (full thread)
- **ISO 4762 / DIN 912** — Socket-head cap screw dimensional standard
- **ISO 68-1** — Metric thread profile
- **F568M** — US version of ISO 898-1

## Documentation

California Fastener F568M / ISO 898-1 orders ship with mill certificates showing property class, heat number, chemistry, mechanical properties, and thread geometry. Global-spec compliance statements available for OEM export programs.
