Repository: cafast-acc/californiafastener-com

# California Fastener — marketing site

Rebuild of [californiafastener.com](https://californiafastener.com), a Bay Area
industrial-fastener distributor and CNC machining shop (Vacaville, CA, est. 1970).

## Stack

- **Next.js 16** (App Router, Turbopack) on **Vercel**
- **TypeScript** + **Tailwind CSS v4**
- **Inter** + **JetBrains Mono** via `next/font` — substituted for SF Pro
  (no SF Pro license; flagged in the design handoff)
- **Sanity v3** for the Field Notes blog and (later) editable product-page
  content
- **Jotform** for the quote flow and other forms — embeds get restyled in place
  rather than rebuilt as custom React forms

File: public/assets/technical-library/astm-f594.md
# ASTM F594 — Stainless Steel Nuts

> **At a glance:** F594 is the nut counterpart to F593. Every stainless bolt alloy group has a matching F594 nut group, and the rule is to match them: 304 bolt gets a 304 nut, 316 bolt gets a 316 nut. Mixing groups defeats the corrosion resistance you paid for and can create galvanic issues in wet service. This is the nut you specify for marine, architectural, food-and-beverage, and chemical applications.

**Category:** Nut Specification
**Common groups stocked:** 1 (304) · 2 (316)
**Typical pairing:** F593 stainless bolts (matching group), stainless washers
**Industries:** Marine, architectural, food and pharmaceutical, chemical, general corrosion-resistant

---

## Scope

ASTM F594 covers stainless steel nuts in inch-series from 1/4" through 1-1/2", grouped by alloy family to match F593 bolts. Hex and heavy hex styles are standard; jam, flange, and other patterns are available.

## Alloy groups

F594 uses the same group numbering as F593:

| Group | Alloy family | Common AISI/UNS | Typical use |
|---|---|---|---|
| **Group 1** | Austenitic | 304, 305 | Standard stainless; general corrosion resistance |
| **Group 2** | Austenitic | 316 | Marine, chloride-bearing, chemical |
| **Group 3** | Austenitic | 321, 347 | Stabilized for welding and moderate high temp |
| Group 4 | Ferritic | 430 | Moderate service, magnetic |
| Group 5 | Martensitic | 410, 416, 431 | Higher strength, magnetic |
| Group 6 | Precipitation-hardened | 17-4 PH | High strength + corrosion |

## Conditions

Condition designation parallels F593:

- **Condition A** — solution annealed; the default
- **Condition CW** — cold worked, higher proof load
- **Condition SH** — strain hardened, highest proof load for austenitic grades
- **Condition H / HT** — for martensitic and precipitation-hardening grades

## Mechanical properties — Groups 1 and 2 (austenitic)

F594 nuts are acceptance-tested by proof load (the force the nut can withstand without stripping):

### Condition A

| Size range | Proof Load Stress |
|---|---|
| 1/4" through 1-1/2" | 80 ksi |

### Condition CW

| Size range | Proof Load Stress |
|---|---|
| 1/4" through 5/8" | 100 ksi |
| Over 5/8" through 3/4" | 85 ksi |

### Condition SH

| Size range | Proof Load Stress |
|---|---|
| 1/4" through 5/8" | 120 ksi |
| Over 5/8" through 3/4" | 110 ksi |
| Over 3/4" through 1-1/2" | 100 ksi |

The nut proof load is set above the bolt tensile capacity so the bolt, not the nut, governs failure. This is the same design principle as A194 and A563.

## Match the group — don't mix

The single most important rule for stainless fastener selection: the bolt and nut should be the same alloy group. Mixing puts the corrosion resistance of the assembly at the level of the weaker material, defeats the reason stainless was specified in the first place, and can create galvanic couples in wet service.

The practical exception: specifying Nitronic 60 (galling-resistant austenitic stainless) nuts on 316 bolts in service where galling is chronic. Nitronic 60 is compositionally similar enough to 316 that galvanic mismatch is negligible, and the galling resistance solves the bigger problem.

## Galling with stainless nuts — same story

Austenitic stainless threads cold-weld to each other under pressure, especially during fast installation. A stainless nut will gall against a stainless bolt under nearly identical conditions to any other stainless-stainless thread contact. Mitigation:

- Use an anti-seize lubricant (nickel-based or molybdenum disulfide)
- Reduce tool speed; slower installation = less frictional heat
- For chronic issues, specify Nitronic 60 nuts or bolts (or both)

## Recommended pairing

| F594 nut | Typical bolt | Typical washer |
|---|---|---|
| Group 1 (304) | F593 Group 1 | Stainless 304 or plain F844 |
| Group 2 (316) | F593 Group 2 | Stainless 316 preferred |
| Group 6 (17-4 PH) | F593 Group 6 | Stainless, matching |

For assemblies that will be immersed or continuously wet, use a stainless washer of the same group. Mixing a carbon-steel washer under a stainless nut in wet service causes galvanic corrosion of the washer and rust streaks on the stainless parts.

## Applications

- Marine hardware (316)
- Exterior architectural (316)
- Food, beverage, pharmaceutical (304 or 316 depending on washdown chemistry)
- Swimming pool and spa hardware (316)
- Chemical equipment (316 for chloride, 321/347 for elevated-temp chloride-light)
- Outdoor infrastructure where the bolt is stainless

## Marking

- Group identification mark (1, 2, 3, etc.) on one face
- Manufacturer's identification symbol
- Common practice: "18-8" stamp for Group 1, "316" stamp for Group 2

## Related specifications

- **F593** — Stainless bolts (always pair within group)
- **F836M** — Metric stainless nuts
- **A193 / A194 Grade 8, 8M** — Stainless bolting/nuts for pressure and temperature service
- **F844** — Plain flat washers (acceptable in dry service)

## Documentation

California Fastener F594 orders ship with mill certificates showing alloy group, condition, heat number, chemistry, and proof-load test results. Dual-certified material (304/304L or 316/316L) is identified on the cert.

File: public/assets/technical-library/astm-f959.md
# ASTM F959 — Compressible Washer-Type Direct Tension Indicators for Use with Structural Fasteners

> **At a glance:** F959 washers — often called DTIs or "squirter washers" — are a clever way to verify that a structural bolt has been properly tensioned. Small bumps on one face of the washer get flattened by the bolt load as it's tightened; a feeler gauge checks the gap left between the bumps. When the gap closes to a specified amount, you know the bolt has hit its minimum pretension without needing torque calibration. Widely used on bridge, stadium, and high-profile structural projects where installation has to be third-party verifiable.

**Category:** Washer Specification
**Typical pairing:** F3125 A325 and A490 structural bolts
**Industries:** Steel construction, bridge fabrication, infrastructure

---

## Scope

ASTM F959 / F959M covers compressible washer-type direct tension indicators for use with fasteners meeting F3125 and related structural bolting standards. Commonly called DTIs (direct tension indicators), and colloquially "squirters" for the visible orange sealant some versions emit when compressed.

DTIs are one of four RCSC-approved methods for pretensioning structural bolts, alongside turn-of-nut, calibrated wrench, and twist-off (F1852 / F2280) methods. DTIs offer the advantage of per-bolt visual verification — every installed bolt carries a measurable gap indicating its actual installed tension.

## How DTIs work

A DTI is a flat washer with small raised bumps (protrusions) on one face, arranged around the ID. At installation:

1. The DTI is placed under the bolt head (or under the turned element, depending on assembly arrangement)
2. As the bolt is tightened, clamping force flattens the bumps
3. A feeler gauge of specified thickness is inserted between the washer and the mating surface
4. When the gap is smaller than the feeler gauge thickness, the bolt has reached the specified minimum pretension

Typical feeler gauge requirements are 0.015" for uncoated DTIs and 0.005" for coated or weathering variants. The number of refusals (readings where the feeler won't enter) determines whether the bolt is properly pretensioned per project specification.

## Types

F959 covers DTIs for the full range of F3125 bolt grades:

| Type | Intended use |
|---|---|
| **325** | For use with F3125 A325 heavy-hex structural bolts |
| **490** | For use with F3125 A490 heavy-hex structural bolts |

DTIs must match the bolt grade because the compression force required to flatten the bumps is calibrated to the minimum pretension of that grade. A "325" DTI under an A490 bolt will flatten too easily and provide no useful indication; an "490" DTI under an A325 bolt may never fully compress.

## Materials and coatings

- **Plain (uncoated)** — The default DTI for Type 1 bolted assemblies
- **Mechanically galvanized per B695** — The typical coating when used with galvanized A325
- **Weathering** — Atmospheric-corrosion-resistant for use with A325 Type 3 (weathering-steel) bolts
- **Epoxy-coated** — Some manufacturers offer epoxy coatings for specific project requirements

**Hot-dip galvanized DTIs are not standard** because HDG coating thickness and adhesion can interfere with the calibrated flattening behavior. Mechanical galvanizing is the preferred coating for DTIs used with HDG A325 bolts.

## Squirter variant

A variation on the standard DTI embeds a bright-orange silicone sealant in cavities on the washer face. As the bumps flatten under bolt tension, the sealant is squeezed out through small channels in the washer, giving a visible, unambiguous indication of compression. Popular on bridge and public infrastructure work where visual third-party inspection is preferred over hand-held feeler-gauge inspection on every bolt.

## Placement in the assembly

RCSC / AISC rules for DTI placement:

- Place the DTI under the **unturned element** — typically under the bolt head, if the nut is being turned
- Place a standard F436 hardened washer between the DTI and the turned element (the nut), so the turned element rotates against a smooth hardened surface
- The feeler gauge is inserted into the gap between the DTI bumps and the mating structural steel, not into a gap between the DTI and the washer

For special hole configurations (slotted or oversized holes), additional plate washers or different arrangements may be specified.

## Common installation errors

- **DTI installed with bumps facing the wrong way.** Bumps must face the smooth structural steel — not the bolt head. Reversed installation defeats the indication.
- **DTI used with the wrong bolt grade.** A325 DTI under A490 (or vice versa) gives false readings.
- **DTI replaced by a standard F436 washer.** Obvious but does happen in the field; inspection should verify DTI presence on every bolt.
- **Feeler gauge used inconsistently.** The inspector must test all the bumps, not just one, and know the correct feeler thickness for the DTI type.
- **HDG DTI used in lieu of mechanically galvanized.** Can give false readings due to coating thickness variation.

## Applications

- Steel bridge fabrication (AASHTO and state DOT structural connections)
- Slip-critical connections in high-rise and infrastructure construction
- Stadium and arena steel framing
- Wind turbine tower connections
- Any F3125 structural bolted connection where per-bolt pretension verification is required

## Recommended pairing

| Bolt | DTI | Companion washer | Nut |
|---|---|---|---|
| F3125 A325 Type 1 | F959 Type 325 | F436 Type 1 | A563 DH or A194 2H |
| F3125 A325 Type 3 | F959 Type 325 weathering | F436 Type 3 | A563 DH3 |
| F3125 A490 Type 1 | F959 Type 490 | F436 Type 1 | A563 DH or A194 2H |
| F3125 A490 Type 3 | F959 Type 490 weathering | F436 Type 3 | A563 DH3 |

## Related specifications

- **F3125** — Structural bolts (DTIs exist to pretension these)
- **F436** — Hardened washer (installed together with DTI)
- **A563 / A194** — Matching nuts
- **RCSC Specification** — Installation and inspection methods for pretensioned bolts (DTI rules are here)
- **B695** — Mechanical galvanizing (the coating method compatible with DTIs)

## Documentation

California Fastener F959 orders ship with mill certificates showing type (325 or 490), coating, dimensions, and calibration/compression test results verifying the DTI flattens at the correct clamping load. Feeler-gauge inspection procedures and required gap values for the product supplied are provided on request.

File: public/assets/technical-library/zinc-flake-coatings.md
# Zinc-Flake Coatings — ASTM F3019, F1136, and F2833

> **At a glance:** Zinc-flake coatings are engineered paint-like systems — a base coat of flat zinc (and sometimes aluminum) flakes suspended in a binder, plus a topcoat for added protection. Unlike HDG or electroplating, zinc flake is sprayed on and baked, which avoids the hydrogen embrittlement risk of other zinc coatings. This makes zinc-flake the **only F3125-approved coating system for A490 structural bolts** beyond mechanical galvanizing. Three ASTM specifications cover different variations; Geomet, Magni, Dacromet, and Zintek are common commercial brand names. Long service life, precise dimensional control, and real HE resistance are the selling points.

**Category:** Coating Specification
**Typical base fasteners:** F3125 A490 and A325, A354 BD, A574 SHCS, automotive chassis hardware
**Industries:** Structural steel construction (A490), automotive, heavy equipment, wind energy

---

## Scope

Three ASTM specifications govern zinc-flake coating systems for fasteners:

- **ASTM F3019** — Nonelectrolytically Applied Zinc-Flake Composite Corrosion-Protective Coatings for Fasteners
- **ASTM F1136 / F1136M** — Chromium/Zinc Corrosion Protective Coatings for Fasteners
- **ASTM F2833** — Corrosion Protective Coatings for Fasteners (inorganic zinc-flake systems)

Each spec covers slightly different coating chemistries and performance characteristics, but the dominant commercial systems (Geomet 500/720, Magni 565/577, Dacromet, Zintek 300, PPG HI-KOTE) generally conform to one or more.

## Why zinc-flake exists

Zinc-flake systems solve a very specific problem: F3125 A490 structural bolts need corrosion protection, but HDG and electroplated zinc both carry unacceptable hydrogen embrittlement risk at the 150-ksi tensile strength of A490. Mechanical galvanizing is one alternative; zinc-flake coatings are the other. Both avoid the acid-pickling and thermal-dipping steps that introduce or retain hydrogen.

Beyond structural bolts, zinc-flake has become a mainstream coating for:

- Automotive chassis fasteners (widely specified by GM, Ford, VW, Toyota)
- Wind turbine bolting (top of tower, blade-root, nacelle)
- Heavy industrial equipment
- High-strength aerospace ground support

## How zinc-flake coatings are applied

The process is paint-like rather than immersion or electrolytic:

1. **Clean.** Mechanical cleaning (shot blast) plus degreasing — no acid pickling, avoiding hydrogen introduction.
2. **Apply base coat.** The base coat is a liquid containing zinc flakes (and often aluminum flakes) suspended in an inorganic binder. Applied by dip-spin, spray, or dip-drain.
3. **Cure base coat.** Oven cured at 550–600°F to drive off solvents and bond the flakes to the substrate.
4. **Apply topcoat (optional, usually).** A compatible polymer topcoat adds color (gray, silver, black), additional corrosion resistance, and friction modification for controlled K-factor.
5. **Cure topcoat.** Second bake at ~400°F.

The finished coating consists of overlapping metallic flakes bonded through a cured binder matrix — mechanically and chemically anchored, functioning as both a barrier coating and a galvanic sacrificial layer.

## The three ASTM specs compared

### ASTM F1136 — Chromium/Zinc Corrosion Protective Coatings

The original zinc-flake spec. Covers coatings containing hexavalent chromium (Cr-VI) as a passivation layer. **Grade 3 is the specific variant approved for F3125 A490 structural bolts.**

Performance benchmarks:
- Salt spray per ASTM B117: typically 500–720 hours to 5% red rust
- Hydrogen embrittlement: passes F519 / F1940 requirements
- Trivalent-chromium versions are increasingly common for RoHS/REACH compliance

### ASTM F2833 — Inorganic Zinc-Flake Coatings

Specifies inorganic zinc-flake systems without topcoat (or with specific topcoat requirements). **Grade 1 is approved for F3125 A490 bolts.**

Distinguishing feature: inorganic binder chemistry provides higher temperature resistance than polymer-bound systems — useful in under-hood automotive and some engine-mount applications.

### ASTM F3019 — Nonelectrolytically Applied Zinc-Flake Composite Coatings

The newer, broader spec covering modern zinc-flake systems including those with chromium-free and trivalent-chromium chemistries. Designed to accommodate evolving commercial products (Geomet, Magni, Zintek) under a standardized framework.

Performance benchmarks:
- Salt spray: 480–1000+ hours to 5% red rust depending on system and thickness
- Hydrogen embrittlement: pass

## Corrosion performance

Zinc-flake systems outperform conventional zinc coatings at equivalent or lighter coating thicknesses:

| Coating | Typical thickness | Salt-spray hours to 5% red rust |
|---|---|---|
| Fe/Zn 8 (F1941) + Type II chromate | 8 μm | 72–96 hours |
| HDG per F2329 | 43+ μm | 240–500 hours |
| Mechanical zinc Class 50 | 50 μm | 240–500 hours |
| Zinc-flake (base coat only) | 5–10 μm | 240–500 hours |
| Zinc-flake + topcoat | 8–25 μm | 500–1000+ hours |

The critical advantage: a 10 μm zinc-flake coating performs like a 50 μm HDG coating, without the hydrogen issues and without the thread-fit challenges of thick coatings.

## Friction and K-factor control

Zinc-flake topcoats can be formulated with lubricants built into the polymer binder, producing fasteners with specified and repeatable K-factors. This is particularly valuable in:

- **Automotive assembly** — robots must achieve consistent tension across millions of fasteners
- **Structural bolting** — turn-of-nut and torque methods rely on predictable torque-tension behavior
- **Wind turbine installation** — large fasteners with tight installation tolerances

K-factors for zinc-flake coated assemblies typically range from 0.09 to 0.14, comparable to fluoropolymer-coated fasteners.

## Hydrogen embrittlement — why zinc-flake is approved for A490

The process avoids hydrogen because:

- No acid pickling (mechanical cleaning only)
- Cure temperature ~600°F — enough to drive off any trace moisture but below tempering temperatures that would alter steel properties
- No electrolytic deposition
- Water-based or solvent-based chemistries without aggressive acids

F3125 explicitly permits **F1136 Grade 3** and **F2833 Grade 1** coatings on Grade A490 bolts. **F3019 systems** are increasingly accepted as they demonstrate F1940 hydrogen embrittlement compliance.

## Common commercial brand names

Spec writers regularly specify zinc-flake coatings by brand name:

- **Geomet 500 / Geomet 720** (NOF Metal Coatings) — F3019 and F1136 compliant systems
- **Magni 565 / Magni 577** (Magni Group) — F1136 and F3019 compliant
- **Dacromet** (NOF) — the original chromium/zinc flake system
- **Zintek 300** (ZINTEK) — base + topcoat system
- **HI-KOTE 1** (PPG) — fluoropolymer-topcoated zinc flake

A drawing that says "Geomet 720 or equivalent" is invoking the performance class of that specific product; equivalents from other manufacturers are generally acceptable if they meet the same ASTM spec and performance benchmarks.

## Limitations

- **Thickness.** Zinc-flake coatings are thin; they're a corrosion layer, not a structural dimension-building coating. Use HDG for heavy sections where coating mass is part of the design.
- **Abrasion.** The coating is harder than paint but softer than zinc metal. Service where parts are repeatedly abraded (machinery contact points, heavy-traffic areas) can wear through the coating locally.
- **Temperature.** Most polymer-topcoated systems rate to roughly 500°F; above that, the topcoat degrades. Inorganic binders (F2833) handle higher temps.
- **Touch-up.** Field touch-up is possible but matches the original less perfectly than with other systems. Dedicated touch-up products exist (e.g., Geomet touch-up).

## Applications

- F3125 A490 and A325 structural bolting where corrosion resistance is critical
- Automotive chassis, engine compartment, and underbody hardware
- Wind turbine tower, blade-root, and nacelle bolting
- Heavy equipment (construction, agriculture) fastener hardware
- A574 socket-head cap screws requiring corrosion protection beyond black oxide

## Related specifications

- **F3125** — Structural bolts (references F1136 Grade 3 and F2833 Grade 1 as approved coatings for A490)
- **F1940** — Fastener coating HE testing method
- **F519** — HE testing method
- **F2329** — HDG alternative (for A325 only; prohibited on A490)
- **B695** — Mechanical galvanizing (alternative for A490)
- **F1941** — Electroplating (not approved for A490)

## Documentation

California Fastener zinc-flake-coated orders ship with mill certificates for the base material plus coating certification showing system used (brand and grade), coating thickness, salt-spray test results, and hydrogen-embrittlement compliance. For F3125 A490 orders, the specific coating approval (F1136 Grade 3, F2833 Grade 1, or F3019-compliant equivalent) is documented.
